Repository: lekhuong/OpenPunch

# OpenPunch: punching shear of RC flat slabs with openings

This repository accompanies the manuscript

> H.Q. Nguyen, X.H. Nguyen, Q.S. Nguyen, D.D. Le, K. Le-Nguyen. *Transferability of machine-learning models for punching shear across test series: Eurocode 2-informed learning for flat slabs with openings.*

It contains the experimental database, the analysis scripts and results, the final model and the web application.

**Web application:** https://lekhuong.github.io/OpenPunch/

The application computes the Eurocode 2 punching resistance, with the control perimeter reduced for openings, and multiplies it by a correction factor predicted by a CatBoost model. The computation runs in the browser and reproduces the Python model exactly for all 742 tests.

## Contents

| Path | Content |
|---|---|
| `index.html`, `model.js` | Web application (static; served by GitHub Pages) |
| `data/Full_Merged_754_Samples.xlsx` | Compiled database of 754 tests: 232 specimens from test programmes on slabs with openings and 522 slabs from the authors' earlier database |
| `data/modelling_dataset_742.csv` | The 742 modelled tests, with the test-series assignment and the ACI 318-19 and Eurocode 2 resistances |
| `analysis/` | Scripts for the whole workflow |
| `analysis/results/` | Out-of-series predictions and metrics of all models, the benchmark, the opening-effect analysis and the final model |

## Modelling dataset

- **Exclusions.** From the 754 tests, 10 multi-opening slabs without a reported opening distance were excluded, and 2 duplicate records were removed.
- **Composition.** The resulting 742 tests comprise 185 slabs with openings, 36 control slabs and 521 slabs from the earlier database.
- **Test series.** The compiled workbook does not record the source publication of each test, so test series are reconstructed: consecutive specimens with the same shear span form a series, series with an identical set-up (d, c, a) are merged, and specimens with identical inputs share a series. This gives 258 series, 18 of which contain slabs with openings (listed in Supplementary Table S1 of the manuscript).
- **Inputs.**
  - *d*, *c*, √*f*′c, *ρ*, *a*/*d*, *D*op and *S*op;
  - for the Eurocode 2-informed model and for the control model (direct prediction of *V*u with the same extra input), also the ratio of the reduced to the full Eurocode 2 control perimeter.
- **Target.** *V*u. The Eurocode 2-informed model predicts ln(*V*u / *V*R,c,EC2).
- **Code resistances.** `analysis/codes_impl.py` computes ACI 318-19 and Eurocode 2 (EN 1992-1-1:2004) from the specimen variables, with mean strengths and no partial factors. Openings reduce the control perimeter by the part between the radial lines from the column centre tangent to each opening.

## Validation

- **Nested cross-validation grouped by test series.**
  - *Outer loop:* five folds, stratified by the presence of an opening, so every test receives a prediction from a model that has not seen its series.
  - *Inner loop:* Bayesian optimization, 50 trials, on a five-fold cross-validation that is also grouped by series.
- **Six algorithms** (RF, GBRT, XGBoost, LightGBM, CatBoost, AdaBoost) in three formulations: data-driven; data-driven with the perimeter ratio (control); Eurocode 2-informed.
- **Random versus grouped splitting.** Nested cross-validation of CatBoost repeated with random folds in both loops.
- **Leave-one-group-out for slabs with openings.** Each opening series is held out in turn with its control slabs (series 9-11 of Supplementary Table S1 together, 16 groups); hyperparameters tuned inside the training data.
- **Further statistics** (`stats_v3.py`): series-weighted errors, series-bootstrap intervals of model-minus-Eurocode 2 differences, the 5% fractile of *V*u/*V*pred and the share below 0.8, and a random-effects (REML) decomposition of ln(*V*u / *V*R,c,EC2).

Out-of-series performance of the selected model and of Eurocode 2:

| Method | All tests: R² | RMSE (kN) | MAPE (%) | Slabs with openings: R² | RMSE (kN) | MAPE (%) |
|---|---|---|---|---|---|---|
| Eurocode 2 | 0.902 | 106.7 | 21.4 | 0.634 | 115.5 | 25.6 |
| CatBoost, data-driven | 0.883 | 116.4 | 21.6 | 0.758 | 93.9 | 33.9 |
| CatBoost, Eurocode 2-informed (selected) | 0.935 | 86.8 | 17.2 | 0.800 | 85.4 | 27.8 |

## Reproducing the analysis

```
pip install -r analysis/requirements.txt
cd analysis
for m in RF GBRT XGBoost LightGBM CatBoost AdaBoost; do
  python nested_cv.py $m 50 data     # data-driven formulation
  python nested_cv.py $m 50 datau    # control: data-driven + perimeter ratio
  python nested_cv.py $m 50 ec2      # Eurocode 2-informed formulation
done
python nested_cv.py CatBoost 50 data random   # random folds in both loops
python nested_cv.py CatBoost 50 ec2 random
for f in data datau ec2; do python lopo.py CatBoost $f 20; done
python tables_figures.py             # Tables 2-3, Figs. 4-5, benchmark with series-bootstrap intervals
python final_model.py CatBoost ec2 100

File: data/modelling_dataset_744.csv (part 1 of 2)
row_in_workbook,source,has_opening,d_mm,c_mm,fc_MPa,sqrt_fc,rho_percent,a_over_d,Dop_mm,Sop_mm,Vu_kN,subset,Vu_ACI318_kN,Vu_EC2_kN,Vu_ElShafiey_kN,Vu_Koroglu_kN
1,opening study,0,100.0,200.0,25.6,5.0596,0.39,10.0,0,1000.0,201.73,train,200.36,159.43,,
2,opening study,1,100.0,200.0,24.8,4.98,0.39,10.0,300,100.0,128.13,train,160.23,134.74,184.88,182.42
3,opening study,1,100.0,200.0,25.0,5.0,0.39,10.0,300,200.0,136.7,test,173.25,135.1,185.62,183.15
4,opening study,1,100.0,200.0,24.9,4.99,0.39,10.0,300,400.0,159.56,train,182.78,144.14,185.25,182.78
11,opening study,0,110.0,150.0,41.6,6.4498,1.62,8.1818,0,1000.0,249.9,train,243.49,319.45,,
12,opening study,0,110.0,150.0,41.6,6.4498,1.65,8.1818,0,1000.0,216.4,train,243.49,321.41,,
13,opening study,0,110.0,150.0,41.6,6.4498,1.58,8.1818,0,1000.0,259.2,train,243.49,316.8,,
14,opening study,0,110.0,150.0,39.8,6.3087,1.58,8.1818,0,1000.0,232.3,train,238.17,312.16,,
15,opening study,1,110.0,150.0,44.5,6.6708,1.28,8.1818,150,0.0,187.6,train,251.84,302.03,242.76,240.94
16,opening study,1,110.0,150.0,44.5,6.6708,1.34,8.1818,150,0.0,178.6,train,251.84,306.68,242.76,240.94
17,opening study,1,110.0,150.0,44.5,6.6708,1.26,8.1818,150,0.0,233.7,test,251.84,300.45,242.76,240.94
18,opening study,1,110.0,150.0,35.2,5.933,1.14,8.1818,150,0.0,187.6,train,223.98,268.75,215.9,214.29
19,opening study,1,110.0,150.0,35.2,5.933,1.08,8.1818,150,0.0,213.9,train,223.98,263.95,215.9,214.29
20,opening study,1,110.0,150.0,35.2,5.933,1.12,8.1818,150,0.0,194.8,train,223.98,267.17,215.9,214.29
21,opening study,1,110.0,150.0,41.4,6.4343,1.17,8.1818,150,0.0,208.4,train,242.91,286.15,234.15,232.4
22,opening study,1,110.0,150.0,40.0,6.3246,1.29,8.1818,75,0.0,184.0,train,238.76,292.25,234.46,233.6
23,opening study,0,100.0,150.0,24.02,4.901,1.13,8.5,0,1000.0,235.0,train,161.73,200.87,,
24,opening study,1,100.0,150.0,24.02,4.901,1.13,8.5,200,0.0,175.0,train,161.73,200.87,153.65,152.03
25,opening study,1,100.0,150.0,24.02,4.901,1.13,8.5,300,0.0,143.0,train,161.73,200.87,149.6,147.18
26,opening study,1,100.0,150.0,24.02,4.901,1.13,8.5,400,0.0,115.0,train,161.73,200.87,145.56,142.33
27,opening study,1,100.0,150.0,24.02,4.901,1.13,8.5,300,100.0,160.0,train,127.08,168.41,149.6,147.18
28,opening study,1,100.0,150.0,24.02,4.901,1.13,8.5,300,200.0,176.0,train,139.68,168.41,149.6,147.18
29,opening study,1,100.0,150.0,24.02,4.901,1.13,8.5,300,300.0,195.0,train,145.56,177.07,149.6,147.18
30,opening study,1,100.0,150.0,24.02,4.901,1.13,8.5,250,0.0,180.0,test,161.73,200.87,151.63,149.6
31,opening study,1,100.0,150.0,24.02,4.901,1.13,8.5,350,0.0,170.0,train,161.73,200.87,147.58,144.75
32,opening study,1,100.0,150.0,24.02,4.901,1.13,8.5,450,0.0,150.0,train,161.73,200.87,143.54,139.9
33,opening study,0,100.0,200.0,20.83,4.564,0.39,10.0,0,1000.0,193.0,train,180.73,148.84,,
34,opening study,1,100.0,200.0,20.6,4.5387,0.39,10.0,300,0.0,99.03,train,179.73,148.29,168.5,166.25
35,opening study,1,100.0,200.0,20.85,4.5662,0.39,10.0,300,0.0,125.86,train,180.82,148.88,169.52,167.26
36,opening study,1,100.0,200.0,19.63,4.4306,0.39,10.0,500,0.0,76.98,train,175.45,145.92,157.17,153.52
37,opening study,1,100.0,200.0,19.61,4.4283,0.39,10.0,500,0.0,94.7,test,175.36,145.87,157.09,153.44
38,opening study,1,100.0,200.0,20.02,4.4744,0.39,10.0,300,300.0,134.78,test,160.57,130.81,166.11,163.9
39,opening study,1,100.0,200.0,21.24,4.6087,0.39,10.0,300,300.0,172.15,train,165.39,133.42,171.1,168.82
40,opening study,1,100.0,200.0,20.05,4.4777,0.39,10.0,500,300.0,115.53,test,149.61,120.16,158.85,155.15
41,opening study,1,100.0,200.0,20.23,4.4978,0.39,10.0,500,300.0,138.83,train,150.28,120.52,159.56,155.85
42,opening study,0,80.0,100.0,31.6,5.6214,0.84,6.25,0,1000.0,182.9,train,106.85,120.73,,
43,opening study,0,80.0,100.0,30.3,5.5045,0.84,6.25,0,1000.0,176.7,train,104.63,119.05,,
44,opening study,0,80.0,100.0,27.7,5.2631,0.84,6.25,0,1000.0,154.9,train,100.04,115.54,,
45,opening study,0,80.0,100.0,24.6,4.9598,0.84,6.25,0,1000.0,150.0,train,94.28,111.06,,
46,opening study,1,80.0,100.0,31.6,5.6214,0.84,6.25,100,0.0,140.2,test,106.85,120.73,103.14,102.4
47,opening study,1,80.0,100.0,30.3,5.5045,0.84,6.25,100,0.0,137.0,train,104.63,119.05,101.0,100.27
48,opening study,1,80.0,100.0,27.7,5.2631,0.84,6.25,100,0.0,119.3,train,100.04,115.54,96.57,95.87
49,opening study,1,80.0,100.0,24.6,4.9598,0.84,6.25,100,0.0,109.2,train,94.28,111.06,91.0,90.35
50,opening study,1,80.0,100.0,31.6,5.6214,0.84,6.25,150,0.0,120.4,train,106.85,120.73,101.29,100.17
51,opening study,1,80.0,100.0,30.3,5.5045,0.84,6.25,150,0.0,118.2,test,104.63,119.05,99.18,98.09
52,opening study,1,80.0,100.0,27.7,5.2631,0.84,6.25,150,0.0,100.9,train,100.04,115.54,94.83,93.79
53,opening study,1,80.0,100.0,24.6,4.9598,0.84,6.25,150,0.0,91.6,train,94.28,111.06,89.37,88.38
54,opening study,0,130.0,200.0,30.0,5.4772,1.45,6.5385,0,1000.0,427.0,train,310.16,400.56,,
55,opening study,1,130.0,200.0,30.0,5.4772,1.45,6.5385,200,0.0,315.0,train,310.16,400.56,298.42,296.07
56,opening study,1,130.0,200.0,30.0,5.4772,1.45,6.5385,300,0.0,222.0,test,310.16,400.56,292.54,289.02
57,opening study,1,130.0,200.0,30.0,5.4772,1.45,6.5385,400,0.0,210.0,train,310.16,400.56,286.67,281.97
58,opening study,1,130.0,200.0,30.0,5.4772,1.45,6.5385,200,0.0,339.0,train,310.16,400.56,298.42,296.07
59,opening study,1,130.0,200.0,30.0,5.4772,1.45,6.5385,300,0.0,300.0,train,310.16,400.56,292.54,289.02
60,opening study,1,130.0,200.0,30.0,5.4772,1.45,6.5385,400,0.0,261.0,train,310.16,400.56,286.67,281.97
61,opening study,0,100.0,200.0,25.6,5.0596,0.39,10.0,0,1000.0,201.73,test,200.36,159.43,,
62,opening study,1,100.0,200.0,25.2,5.02,0.39,10.0,300,0.0,110.41,test,198.79,158.59,186.37,183.88
63,opening study,1,100.0,200.0,25.4,5.0398,0.39,10.0,300,0.0,158.61,train,199.58,159.01,187.1,184.61
64,opening study,1,100.0,200.0,25.1,5.01,0.39,10.0,300,0.0,71.45,train,198.4,158.38,186.0,183.52
65,opening study,1,100.0,200.0,25.0,5.0,0.39,10.0,500,0.0,87.66,train,198.0,158.17,177.38,173.25
66,opening study,1,100.0,200.0,24.9,4.99,0.39,10.0,500,0.0,123.0,train,197.6,157.96,177.02,172.9
67,opening study,1,100.0,200.0,25.5,5.0498,0.39,10.0,500,0.0,56.33,test,199.97,159.22,179.14,174.97
68,opening study,1,100.0,200.0,24.9,4.99,0.39,10.0,700,0.0,73.58,train,197.6,157.96,168.79,163.02
69,opening study,1,100.0,200.0,25.1,5.01,0.39,10.0,700,0.0,102.63,train,198.4,158.38,169.46,163.68
70,opening study,1,100.0,200.0,25.2,5.02,0.39,10.0,700,0.0,43.15,test,198.79,158.59,169.8,164.0
71,opening study,0,80.0,120.0,42.0,6.4807,1.2,6.875,0,1000.0,83.3,train,136.87,158.01,,
72,opening study,1,80.0,120.0,42.0,6.4807,1.2,6.875,100,40.0,76.1,test,119.76,147.37,132.6,131.74
73,opening study,1,80.0,120.0,42.0,6.4807,1.2,6.875,150,15.0,54.4,test,111.21,142.05,130.46,129.17
74,opening study,1,80.0,120.0,42.0,6.4807,1.2,6.875,100,40.0,72.5,train,119.76,147.37,132.6,131.74
75,opening study,1,80.0,120.0,42.0,6.4807,1.2,6.875,100,40.0,81.3,train,119.76,147.37,132.6,131.74
76,opening study,1,80.0,120.0,42.0,6.4807,1.2,6.875,100,40.0,72.8,test,119.76,147.37,132.6,131.74
77,opening study,1,80.0,120.0,42.0,6.4807,1.2,6.875,100,40.0,71.6,train,119.76,147.37,132.6,131.74
78,opening study,0,180.0,300.0,27.0,5.1962,1.16,5.5556,0,1000.0,590.2,train,592.61,707.14,,
79,opening study,1,180.0,300.0,27.0,5.1962,1.16,5.5556,150,75.0,550.2,test,546.31,676.5,581.04,578.72
80,opening study,1,180.0,300.0,27.0,5.1962,1.16,5.5556,150,75.0,517.3,train,546.31,676.5,581.04,578.72
81,opening study,1,180.0,300.0,27.0,5.1962,1.16,5.5556,150,75.0,452.9,train,546.31,676.5,581.04,578.72
86,opening study,0,130.0,500.0,37.8,6.1482,0.93,9.2308,0,1000.0,475.0,train,664.67,557.07,,
87,opening study,1,130.0,500.0,32.3,5.6833,0.87,9.2308,400,0.0,240.0,test,614.41,517.0,590.03,585.15
88,opening study,1,130.0,500.0,39.5,6.2849,1.17,9.2308,400,0.0,250.0,test,679.45,610.26,652.49,647.09
89,opening study,1,130.0,500.0,39.1,6.253,0.52,9.2308,400,0.0,237.0,test,676.0,464.14,649.17,643.81
90,opening study,1,130.0,500.0,37.2,6.0992,1.48,9.2308,200,0.0,455.0,test,659.37,646.93,646.29,643.67
91,opening study,1,130.0,500.0,34.2,5.8481,1.48,9.2308,200,0.0,375.0,train,632.22,629.05,619.68,617.17
92,opening study,1,130.0,500.0,44.0,6.6332,1.01,9.2308,300,0.0,474.0,test,717.11,602.34,695.76,691.5
93,opening study,1,130.0,500.0,39.0,6.245,1.05,9.2308,300,0.0,411.0,train,675.13,586.14,655.04,651.02
94,opening study,0,110.0,150.0,39.8,6.3087,1.58,8.1818,0,1000.0,247.0,train,238.17,312.16,,
95,opening study,1,110.0,150.0,46.0,6.7823,1.23,8.1818,150,0.0,221.0,test,256.05,301.36,246.81,244.97
96,opening study,1,110.0,150.0,46.3,6.8044,1.26,8.1818,150,90.0,250.0,train,227.69,281.41,247.62,245.77
97,opening study,1,110.0,150.0,45.9,6.775,1.23,8.1818,150,180.0,231.0,test,236.96,278.35,246.55,244.7
98,opening study,1,110.0,150.0,41.2,6.4187,1.49,8.1818,150,270.0,273.0,train,229.15,289.63,233.58,231.83
99,opening study,0,230.0,200.0,41.02,6.4047,1.57,5.4348,0,1000.0,1051.0,train,836.12,1183.43,,
100,opening study,0,230.0,200.0,33.41,5.7801,1.57,5.4348,0,1000.0,950.0,train,754.59,1105.19,,
101,opening study,1,230.0,200.0,43.26,6.5772,1.57,5.4348,300,0.0,831.0,test,858.64,1204.59,821.2,813.72
102,opening study,1,230.0,200.0,32.89,5.735,1.57,5.4348,300,0.0,751.0,train,748.69,1099.43,716.04,709.51
103,opening study,1,230.0,200.0,32.4,5.6921,1.57,5.4348,300,200.0,777.0,train,650.21,1005.01,710.69,704.21
104,opening study,1,230.0,200.0,35.69,5.9741,1.57,5.4348,300,200.0,801.0,train,682.42,1037.93,745.9,739.1
105,opening study,1,230.0,200.0,31.15,5.5812,1.57,5.4348,300,400.0,751.0,train,673.97,991.91,696.85,690.49
106,opening study,1,230.0,200.0,31.05,5.5723,1.57,5.4348,300,400.0,739.0,train,672.89,990.85,695.73,689.38
107,opening study,0,126.0,120.0,28.0,5.2915,1.14,9.127,0,1000.0,362.0,train,216.5,296.9,,
108,opening study,1,125.0,120.0,28.0,5.2915,1.15,9.2,120,0.0,276.0,test,213.91,293.6,207.36,206.05
109,opening study,1,127.0,120.0,28.0,5.2915,1.13,9.0551,240,0.0,274.0,train,219.11,300.19,205.8,203.14
110,opening study,1,127.0,120.0,28.0,5.2915,1.13,9.0551,360,0.0,310.0,train,219.11,300.19,199.15,195.15
111,opening study,1,126.0,120.0,28.0,5.2915,1.14,9.127,480,0.0,270.0,train,216.5,296.9,190.1,184.82
112,opening study,0,128.0,360.0,31.0,5.5678,1.13,8.9844,0,1000.0,453.0,test,459.08,459.63,,
113,opening study,1,126.0,360.0,31.0,5.5678,1.14,9.127,120,0.0,427.0,train,450.05,450.04,443.11,441.72
114,opening study,1,125.0,360.0,31.0,5.5678,1.15,9.2,120,0.0,365.0,train,445.56,445.91,438.67,437.29
115,opening study,1,125.0,360.0,31.0,5.5678,1.15,9.2,240,0.0,422.0,train,445.56,445.91,431.78,429.02
116,opening study,1,127.0,360.0,31.0,5.5678,1.13,9.0551,240,0.0,427.0,train,454.56,454.16,440.56,437.76
117,opening study,0,128.0,600.0,28.0,5.2915,1.13,8.9844,0,1000.0,532.0,train,650.87,584.21,,
118,opening study,1,131.0,600.0,28.0,5.2915,1.1,8.7786,120,0.0,528.0,train,668.87,598.14,662.01,660.63
119,opening study,1,129.0,600.0,28.0,5.2915,1.12,8.9147,120,0.0,534.0,train,656.86,588.88,650.1,648.75
120,opening study,1,130.0,600.0,28.0,5.2915,1.11,8.8462,240,0.0,460.0,test,662.86,593.52,649.24,646.51
121,opening study,1,130.0,600.0,28.0,5.2915,1.11,8.8462,240,0.0,480.0,train,662.86,593.52,649.24,646.51
122,opening study,0,130.0,200.0,36.01,6.0008,1.81,8.4615,0,1000.0,423.0,train,339.82,458.35,,
123,opening study,1,130.0,200.0,33.87,5.8198,1.7,8.4615,400,0.0,394.0,train,329.56,439.8,304.6,299.6
124,opening study,1,130.0,200.0,34.14,5.8429,1.69,8.4615,400,0.0,373.0,train,330.87,440.1,305.81,300.79
125,opening study,1,130.0,200.0,38.63,6.2153,1.74,8.4615,400,0.0,207.0,train,351.96,463.08,325.3,319.96
126,opening study,0,130.0,600.0,35.82,5.985,1.71,8.4615,0,1000.0,568.0,train,749.73,744.13,,
127,opening study,1,130.0,600.0,36.29,6.0241,1.67,8.4615,400,0.0,443.0,train,754.63,741.5,728.79,723.62
128,opening study,1,130.0,600.0,36.62,6.0514,1.61,8.4615,400,0.0,467.0,train,758.05,734.72,732.09,726.9
129,opening study,1,130.0,600.0,36.94,6.0778,1.7,8.4615,400,0.0,484.0,test,761.36,750.34,735.28,730.07
130,opening study,1,130.0,600.0,43.03,6.5597,1.69,8.4615,400,0.0,340.0,train,821.72,787.94,793.58,787.95
131,opening study,1,130.0,600.0,43.09,6.5643,1.64,8.4615,400,0.0,512.0,test,822.3,780.46,794.14,788.5
132,opening study,0,130.0,600.0,32.98,5.7428,1.67,8.4615,0,1000.0,508.0,train,719.39,718.23,,
133,opening study,1,130.0,600.0,33.09,5.7524,1.6,8.4615,400,0.0,428.0,train,720.59,708.84,695.91,690.98
134,opening study,1,130.0,600.0,33.21,5.7628,1.65,8.4615,400,0.0,383.0,train,721.9,717.01,697.17,692.23
135,opening study,1,130.0,600.0,37.53,6.1262,1.61,8.4615,400,0.0,420.0,train,767.41,740.76,741.13,735.88
136,opening study,0,130.0,600.0,39.71,6.3016,1.65,8.4615,0,1000.0,455.0,train,789.39,761.03,,
137,opening study,1,130.0,600.0,39.8,6.3087,1.67,8.4615,400,0.0,511.0,train,790.28,764.67,763.22,757.8
138,opening study,1,130.0,600.0,35.65,5.9708,1.67,8.4615,400,0.0,488.0,train,747.95,737.11,722.33,717.21
139,opening study,0,130.0,1000.0,40.15,6.3364,1.76,10.3846,0,1000.0,649.0,train,1228.68,1090.02,,
140,opening study,1,130.0,1000.0,37.89,6.1555,1.67,10.3846,400,0.0,529.0,train,1193.6,1050.62,1167.19,1161.91
141,opening study,1,130.0,1000.0,35.97,5.9975,1.66,10.3846,400,0.0,612.0,train,1162.96,1030.51,1137.23,1132.09
142,opening study,0,50.0,150.0,35.69,5.9741,0.525,10.0,0,1000.0,101.65,test,78.86,58.72,,
143,opening study,1,50.0,150.0,37.1,6.091,0.525,10.0,100,0.0,90.76,train,80.4,59.49,77.89,77.39
144,opening study,1,50.0,150.0,34.13,5.8421,0.525,10.0,150,0.0,79.87,test,77.12,57.86,73.5,72.78
145,opening study,1,50.0,150.0,32.83,5.7297,0.525,10.0,225,0.0,68.98,train,75.63,57.11,70.31,69.25
146,opening study,1,50.0,150.0,36.27,6.0225,0.525,10.0,150,0.0,90.76,train,79.5,59.04,75.77,75.02
147,opening study,1,50.0,150.0,36.5,6.0415,0.525,10.0,150,70.0,88.94,train,69.44,51.94,76.01,75.26
148,opening study,0,150.0,300.0,44.17,6.6461,0.5,5.0,0,1000.0,495.0,train,592.16,467.39,,
149,opening study,1,150.0,300.0,32.24,5.678,0.5,5.0,300,0.0,373.8,train,505.91,420.82,484.83,480.62
150,opening study,0,60.0,100.0,20.18,4.4922,0.9,8.3333,0,1000.0,57.73,train,56.93,65.52,,
151,opening study,1,60.0,100.0,20.18,4.4922,0.9,8.3333,70,80.0,49.09,train,53.09,61.55,55.37,55.06
152,opening study,1,60.0,100.0,20.18,4.4922,0.9,8.3333,70,80.0,51.1,train,53.09,61.55,55.37,55.06
153,opening study,1,60.0,100.0,20.18,4.4922,0.9,8.3333,140,80.0,44.71,train,49.26,57.57,53.81,53.19
154,opening study,1,60.0,100.0,20.18,4.4922,0.9,8.3333,70,320.0,57.04,train,55.58,63.69,55.37,55.06
155,opening study,1,60.0,100.0,20.18,4.4922,0.9,8.3333,70,320.0,56.92,train,55.58,63.69,55.37,55.06
156,opening study,1,60.0,100.0,20.18,4.4922,0.9,8.3333,140,320.0,55.5,train,54.23,61.87,53.81,53.19
157,opening study,0,60.0,100.0,29.71,5.4507,0.9,8.3333,0,1000.0,70.15,train,69.07,74.54,,
158,opening study,1,60.0,100.0,29.71,5.4507,0.9,8.3333,70,80.0,45.84,train,64.42,70.01,67.18,66.8
159,opening study,1,60.0,100.0,29.71,5.4507,0.9,8.3333,70,80.0,49.06,test,64.42,70.01,67.18,66.8
160,opening study,1,60.0,100.0,29.71,5.4507,0.9,8.3333,140,80.0,38.89,train,59.77,65.49,65.29,64.54
161,opening study,1,60.0,100.0,29.71,5.4507,0.9,8.3333,70,320.0,67.61,train,67.44,72.46,67.18,66.8
162,opening study,1,60.0,100.0,29.71,5.4507,0.9,8.3333,70,320.0,66.34,train,67.44,72.46,67.18,66.8
163,opening study,1,60.0,100.0,29.71,5.4507,0.9,8.3333,140,320.0,63.85,train,65.8,70.38,65.29,64.54
164,opening study,0,210.0,300.0,26.6,5.1575,0.64,4.7619,0,1000.0,760.0,train,729.13,737.6,,
165,opening study,0,210.0,300.0,25.5,5.0498,0.64,4.7619,0,1000.0,480.0,train,713.89,727.29,,
166,opening study,1,210.0,300.0,26.3,5.1284,0.64,4.7619,300,0.0,340.0,test,725.01,734.82,698.35,693.02
167,opening study,1,210.0,300.0,26.3,5.1284,0.64,4.7619,300,0.0,300.0,train,725.01,734.82,698.35,693.02
168,opening study,1,210.0,300.0,25.7,5.0695,0.64,4.7619,300,200.0,360.0,train,639.9,672.2,690.34,685.07
169,opening study,1,210.0,300.0,27.4,5.2345,0.64,4.7619,450,0.0,260.0,test,740.01,744.92,699.2,691.04
170,opening study,1,210.0,300.0,28.7,5.3572,0.64,4.7619,300,0.0,460.0,train,757.36,756.52,729.52,723.95
171,opening study,1,210.0,300.0,28.2,5.3104,0.64,4.7619,300,0.0,410.0,train,750.74,752.1,723.14,717.62
172,opening study,1,210.0,300.0,29.5,5.4314,0.64,4.7619,300,200.0,480.0,train,685.58,703.82,739.62,733.97
173,opening study,1,210.0,300.0,27.2,5.2154,0.64,4.7619,450,0.0,360.0,train,737.31,743.11,696.65,688.51
174,opening study,0,100.0,200.0,20.83,4.564,0.471,10.0,0,1000.0,193.0,train,180.73,158.5,,
175,opening study,1,100.0,200.0,20.6,4.5387,0.471,10.0,300,0.0,99.0,test,179.73,157.91,168.5,166.25
176,opening study,1,100.0,200.0,20.85,4.5662,0.471,10.0,300,0.0,126.0,test,180.82,158.55,169.52,167.26
177,opening study,1,100.0,200.0,19.63,4.4306,0.471,10.0,500,0.0,77.0,train,175.45,155.4,157.17,153.52
178,opening study,1,100.0,200.0,19.61,4.4283,0.471,10.0,500,0.0,95.0,train,175.36,155.34,157.09,153.44
179,opening study,1,100.0,200.0,20.02,4.4744,0.471,10.0,300,300.0,135.0,train,160.57,139.31,166.11,163.9
180,opening study,1,100.0,200.0,21.24,4.6087,0.471,10.0,300,300.0,172.0,train,165.39,142.08,171.1,168.82
181,opening study,1,100.0,200.0,20.05,4.4777,0.471,10.0,500,300.0,115.0,train,149.61,127.96,158.85,155.15
182,opening study,1,100.0,200.0,20.23,4.4978,0.471,10.0,500,300.0,139.0,train,150.28,128.34,159.56,155.85
183,opening study,0,35.0,75.0,23.87,4.8857,1.2025,12.1429,0,1000.0,56.0,train,24.83,28.54,,
184,opening study,1,35.0,75.0,22.1,4.7011,1.2025,12.1429,75,0.0,29.0,train,23.89,27.82,22.87,22.67
185,opening study,1,35.0,75.0,21.8,4.669,1.2025,12.1429,75,70.0,33.0,test,21.66,24.88,22.72,22.51
186,opening study,1,35.0,75.0,22.5,4.7434,1.2025,12.1429,75,157.5,24.0,train,22.95,26.42,23.08,22.87
187,opening study,1,35.0,75.0,23.5,4.8477,1.2025,12.1429,75,245.0,47.0,train,23.82,27.3,23.59,23.38
188,opening study,1,35.0,75.0,21.9,4.6797,1.2025,12.1429,75,0.0,36.0,train,23.78,27.73,22.77,22.57
189,opening study,1,35.0,75.0,22.3,4.7223,1.2025,12.1429,75,70.0,41.0,train,21.91,25.07,22.98,22.77
190,opening study,1,35.0,75.0,23.8,4.8785,1.2025,12.1429,75,157.5,37.0,train,23.6,26.92,23.74,23.52
191,opening study,1,35.0,75.0,22.7,4.7645,1.2025,12.1429,75,245.0,56.0,train,23.41,26.98,23.18,22.97
192,opening study,0,180.0,950.0,33.0,5.7446,1.26,6.9444,0,1000.0,901.0,test,1542.35,1360.87,,
193,opening study,1,180.0,950.0,33.0,5.7446,1.26,6.9444,240,0.0,761.0,train,1542.35,1360.87,1521.87,1517.78
194,opening study,1,180.0,950.0,33.0,5.7446,1.26,6.9444,240,0.0,781.0,train,1542.35,1360.87,1521.87,1517.78
195,opening study,1,180.0,950.0,33.0,5.7446,1.26,6.9444,240,0.0,831.0,train,1542.35,1360.87,1521.87,1517.78
196,opening study,1,180.0,950.0,33.0,5.7446,1.26,6.9444,240,0.0,671.0,train,1542.35,1360.87,1521.87,1517.78
197,opening study,1,180.0,950.0,33.0,5.7446,1.26,6.9444,240,0.0,681.0,train,1542.35,1360.87,1521.87,1517.78
198,opening study,0,90.0,150.0,44.0,6.6332,1.111111111111111,10.0,0,1000.0,234.0,train,189.13,205.07,,
199,opening study,1,90.0,150.0,44.0,6.6332,1.111111111111111,10.0,70,0.0,182.0,train,189.13,205.07,185.68,184.99
200,opening study,1,90.0,150.0,44.0,6.6332,1.111111111111111,10.0,150,0.0,145.0,train,189.13,205.07,181.74,180.26
201,opening study,1,90.0,150.0,44.0,6.6332,1.111111111111111,10.0,70,90.0,198.0,train,179.1,196.78,185.68,184.99
202,opening study,1,90.0,150.0,44.0,6.6332,1.111111111111111,10.0,150,90.0,180.0,train,167.64,187.3,181.74,180.26
203,opening study,1,90.0,150.0,44.0,6.6332,1.111111111111111,10.0,70,180.0,213.0,test,182.64,196.78,185.68,184.99
204,opening study,1,90.0,150.0,44.0,6.6332,1.111111111111111,10.0,150,180.0,197.0,train,175.22,187.3,181.74,180.26
205,opening study,1,90.0,150.0,44.0,6.6332,1.111111111111111,10.0,70,270.0,218.0,train,184.33,198.94,185.68,184.99
206,opening study,1,90.0,150.0,44.0,6.6332,1.111111111111111,10.0,150,270.0,212.0,train,178.85,191.94,181.74,180.26
207,opening study,1,90.0,150.0,44.0,6.6332,1.111111111111111,10.0,70,360.0,220.0,test,185.32,200.21,185.68,184.99
208,opening study,1,90.0,150.0,44.0,6.6332,1.111111111111111,10.0,150,360.0,215.0,train,180.98,194.65,181.74,180.26
209,opening study,1,90.0,150.0,44.0,6.6332,1.111111111111111,10.0,70,450.0,223.0,train,185.98,201.04,185.68,184.99
210,opening study,1,90.0,150.0,44.0,6.6332,1.111111111111111,10.0,150,450.0,219.0,test,182.37,196.44,181.74,180.26
211,opening study,1,100.0,200.0,20.35,4.5111,0.471,10.0,200,0.0,128.0,train,178.64,157.27,171.2,169.71
212,opening study,1,100.0,200.0,20.35,4.5111,0.471,10.0,200,0.0,112.0,train,178.64,157.27,171.2,169.71
213,opening study,1,100.0,200.0,20.35,4.5111,0.471,10.0,400,0.0,78.0,train,178.64,157.27,163.75,160.78
214,opening study,1,100.0,200.0,20.35,4.5111,0.471,10.0,400,0.0,98.0,train,178.64,157.27,163.75,160.78
215,opening study,1,100.0,200.0,20.35,4.5111,0.471,10.0,600,0.0,53.0,train,178.64,157.27,156.31,151.84
216,opening study,1,100.0,200.0,20.35,4.5111,0.471,10.0,600,0.0,141.0,train,178.64,157.27,156.31,151.84
217,opening study,1,100.0,200.0,20.35,4.5111,0.471,10.0,200,150.0,147.0,train,160.78,141.98,171.2,169.71
218,opening study,1,100.0,200.0,20.35,4.5111,0.471,10.0,200,150.0,119.0,train,160.78,141.98,171.2,169.71
219,opening study,1,100.0,200.0,20.35,4.5111,0.471,10.0,300,150.0,143.0,test,151.84,134.33,167.47,165.24
220,opening study,1,100.0,200.0,20.35,4.5111,0.471,10.0,300,150.0,166.0,train,151.84,134.33,167.47,165.24
221,opening study,1,100.0,200.0,20.35,4.5111,0.471,10.0,400,150.0,159.0,test,142.91,126.68,163.75,160.78
222,opening study,1,100.0,200.0,20.35,4.5111,0.471,10.0,400,150.0,142.0,test,142.91,126.68,163.75,160.78
223,opening study,1,100.0,200.0,20.35,4.5111,0.471,10.0,500,150.0,99.0,train,133.98,119.04,160.03,156.31
224,opening study,1,100.0,200.0,20.35,4.5111,0.471,10.0,500,150.0,107.0,test,133.98,119.04,160.03,156.31
225,opening study,1,100.0,200.0,20.35,4.5111,0.471,10.0,600,150.0,100.0,train,125.05,111.39,156.31,151.84
226,opening study,1,100.0,200.0,20.35,4.5111,0.471,10.0,600,150.0,158.0,test,125.05,111.39,156.31,151.84
227,opening study,1,100.0,200.0,20.35,4.5111,0.471,10.0,200,300.0,192.0,train,167.47,145.8,171.2,169.71
228,opening study,1,100.0,200.0,20.35,4.5111,0.471,10.0,200,300.0,176.0,train,167.47,145.8,171.2,169.71
229,opening study,1,100.0,200.0,20.35,4.5111,0.471,10.0,400,300.0,152.0,test,156.31,134.33,163.75,160.78
230,opening study,1,100.0,200.0,20.35,4.5111,0.471,10.0,400,300.0,199.0,train,156.31,134.33,163.75,160.78
231,opening study,1,100.0,200.0,20.35,4.5111,0.471,10.0,600,300.0,141.0,train,145.14,122.86,156.31,151.84
232,opening study,1,100.0,200.0,20.35,4.5111,0.471,10.0,600,300.0,185.0,train,145.14,122.86,156.31,151.84
233,solid-slab database [30],0,76.2,80.11,23.42,4.8394,2.0,1.8307,0,1000.0,129.0,train,76.09,126.37,,
234,solid-slab database [30],0,118.0,254.0,23.97,4.8959,1.17,6.4576,0,1000.0,365.0,test,283.68,322.51,,
235,solid-slab database [30],0,275.0,200.0,111.72,10.5698,1.49,4.1818,0,1000.0,2450.0,train,1822.49,2147.09,,
236,solid-slab database [30],0,124.0,203.0,37.34,6.1106,1.0,4.7056,0,1000.0,411.0,train,327.06,353.65,,
237,solid-slab database [30],0,107.0,100.0,24.32,4.9315,1.06,13.5514,0,1000.0,216.0,train,144.18,198.52,,
238,solid-slab database [30],0,60.0,78.54,24.6,4.9598,1.06,3.825,0,1000.0,98.0,train,54.42,68.42,,
239,solid-slab database [30],0,88.0,200.0,19.8,4.4497,1.2,9.0909,0,1000.0,199.0,train,148.86,173.58,,
240,solid-slab database [30],0,88.0,100.0,84.89,9.2136,1.84,5.6818,0,1000.0,330.0,train,201.21,256.91,,
241,solid-slab database [30],0,122.0,254.0,28.62,5.3498,1.56,7.2869,0,1000.0,440.0,train,323.93,397.17,,
242,solid-slab database [30],0,114.0,254.0,48.01,6.9289,3.02,6.6842,0,1000.0,578.0,test,383.7,527.92,,
243,solid-slab database [30],0,82.0,173.57,8.66,2.9428,1.26,8.4085,0,1000.0,152.0,train,81.41,112.93,,
244,solid-slab database [30],0,107.0,250.0,31.41,5.6045,1.06,12.8505,0,1000.0,283.0,train,282.59,290.54,,
245,solid-slab database [30],0,77.0,200.0,25.73,5.0725,1.63,10.5844,0,1000.0,194.0,test,142.81,170.24,,
246,solid-slab database [30],0,121.0,203.0,19.57,4.4238,1.0,4.8223,0,1000.0,322.0,train,228.93,273.81,,
247,solid-slab database [30],0,456.0,520.0,32.4,5.6921,0.33,5.0877,0,1000.0,2153.0,train,3343.96,2347.6,,
248,solid-slab database [30],0,121.67,159.44,49.47,7.0335,0.66,1.9849,0,1000.0,306.0,train,317.54,303.33,,
249,solid-slab database [30],0,102.0,203.0,18.34,4.2825,1.7,5.7206,0,1000.0,330.0,train,175.86,241.98,,
250,solid-slab database [30],0,123.0,225.0,54.24,7.3648,1.94,7.7683,0,1000.0,447.0,train,416.12,511.26,,
251,solid-slab database [30],0,121.0,228.5,28.02,5.2934,0.75,6.9298,0,1000.0,315.0,train,295.49,292.65,,
252,solid-slab database [30],0,46.0,102.0,25.77,5.0764,3.24,5.3152,0,1000.0,83.0,train,45.62,71.37,,
253,solid-slab database [30],0,165.1,152.0,42.71,6.5353,0.75,4.9303,0,1000.0,600.0,train,451.63,506.39,,
254,solid-slab database [30],0,80.0,188.5,41.9,6.473,1.8,5.1,0,1000.0,281.0,train,183.53,214.07,,
255,solid-slab database [30],0,113.0,164.93,21.95,4.6851,0.83,6.5044,0,1000.0,280.0,test,194.22,222.62,,
256,solid-slab database [30],0,111.0,254.0,17.77,4.2154,1.52,7.0946,0,1000.0,334.0,train,225.44,289.05,,
257,solid-slab database [30],0,99.0,160.0,25.84,5.0833,1.43,7.2727,0,1000.0,260.0,train,172.05,223.65,,
258,solid-slab database [30],0,118.0,254.0,19.25,4.3875,1.17,6.4576,0,1000.0,356.0,test,254.22,299.77,,
259,solid-slab database [30],0,275.0,200.0,64.14,8.0087,1.49,4.1818,0,1000.0,2050.0,test,1380.91,1784.5,,
260,solid-slab database [30],0,111.0,109.96,11.54,3.3971,0.64,4.5495,0,1000.0,177.0,train,109.98,142.78,,
261,solid-slab database [30],0,63.2,102.0,19.57,4.4238,0.89,6.0285,0,1000.0,78.0,test,60.97,70.9,,
262,solid-slab database [30],0,201.0,188.5,20.4,4.5166,0.77,2.8856,0,1000.0,648.0,train,466.76,593.63,,
263,solid-slab database [30],0,108.0,300.0,51.52,7.1777,0.51,9.1667,0,1000.0,251.0,train,417.49,295.57,,
264,solid-slab database [30],0,60.0,78.54,25.57,5.0567,1.06,3.825,0,1000.0,104.0,train,55.48,69.3,,
265,solid-slab database [30],0,98.0,117.81,57.0,7.5498,1.27,6.2347,0,1000.0,341.0,test,210.77,250.36,,
266,solid-slab database [30],0,200.0,196.35,22.73,4.7676,0.8,5.32,0,1000.0,603.0,train,498.86,624.55,,
267,solid-slab database [30],0,200.0,150.0,89.28,9.4488,2.62,5.125,0,1000.0,1450.0,train,873.07,1381.13,,
268,solid-slab database [30],0,82.0,301.5,12.0,3.4641,1.26,8.5305,0,1000.0,244.0,train,143.79,163.25,,
269,solid-slab database [30],0,127.0,40.06,24.89,4.989,0.75,5.7992,0,1000.0,166.0,train,139.72,212.99,,
270,solid-slab database [30],0,114.3,203.0,21.88,4.6776,1.05,6.8985,0,1000.0,378.0,test,223.93,263.0,,
271,solid-slab database [30],0,106.0,109.96,11.54,3.3971,0.67,4.7642,0,1000.0,187.0,train,102.65,133.7,,
272,solid-slab database [30],0,143.0,235.62,32.4,5.6921,1.48,8.042,0,1000.0,628.0,train,406.8,512.36,,
273,solid-slab database [30],0,79.0,200.0,20.55,4.5332,0.75,10.3165,0,1000.0,165.0,train,131.89,126.88,,
274,solid-slab database [30],0,75.0,200.0,35.85,5.9875,1.5,1.3333,0,1000.0,368.0,train,163.01,177.58,,
275,solid-slab database [30],0,127.0,279.6,24.89,4.989,0.75,4.5984,0,1000.0,243.0,train,340.06,329.2,,
276,solid-slab database [30],0,114.3,304.5,26.2,5.1186,1.14,5.7874,0,1000.0,394.0,train,323.43,338.88,,
277,solid-slab database [30],0,117.0,203.0,19.95,4.4665,1.2,4.9872,0,1000.0,339.0,test,220.74,277.05,,
278,solid-slab database [30],0,95.0,220.0,68.4,8.2704,1.49,6.7368,0,1000.0,498.0,train,326.69,331.29,,
279,solid-slab database [30],0,83.0,157.87,13.28,3.6442,0.93,5.2169,0,1000.0,307.0,train,96.17,115.65,,
280,solid-slab database [30],0,114.3,254.0,19.46,4.4113,3.45,6.6754,0,1000.0,311.0,train,245.13,410.12,,
281,solid-slab database [30],0,108.0,360.0,61.64,7.8511,0.51,9.1667,0,1000.0,426.0,train,523.81,343.23,,
282,solid-slab database [30],0,114.3,152.0,25.21,5.021,1.14,7.1216,0,1000.0,311.0,train,201.73,257.67,,
283,solid-slab database [30],0,63.2,76.0,20.72,4.5519,0.89,6.2342,0,1000.0,83.0,train,52.86,66.01,,
284,solid-slab database [30],0,100.0,200.0,71.25,8.441,1.49,5.0,0,1000.0,371.0,train,334.26,350.58,,
285,solid-slab database [30],0,75.0,200.0,26.4,5.1381,1.5,1.0,0,1000.0,338.0,train,139.88,160.36,,
286,solid-slab database [30],0,200.0,150.0,87.98,9.3798,1.75,5.125,0,1000.0,1100.0,test,866.69,1201.41,,
287,solid-slab database [30],0,106.0,240.0,49.68,7.0484,0.52,9.3396,0,1000.0,358.0,train,341.23,258.56,,
288,solid-slab database [30],0,46.5,100.0,29.4,5.4222,0.44,5.8065,0,1000.0,45.0,train,48.76,38.68,,
289,solid-slab database [30],0,46.5,100.0,28.95,5.3805,1.96,5.8065,0,1000.0,97.0,train,48.38,63.32,,
290,solid-slab database [30],0,107.0,180.0,52.44,7.2415,0.51,9.2523,0,1000.0,331.0,train,293.54,237.83,,
291,solid-slab database [30],0,124.0,203.0,39.33,6.2714,1.7,4.7056,0,1000.0,431.0,train,335.66,429.44,,
292,solid-slab database [30],0,38.1,80.11,13.15,3.6263,2.06,7.664,0,1000.0,34.0,train,21.56,32.92,,
293,solid-slab database [30],0,99.0,98.17,21.45,4.6314,0.8,5.3737,0,1000.0,194.0,train,119.33,150.46,,
294,solid-slab database [30],0,300.0,200.0,37.43,6.118,0.75,2.625,0,1000.0,1381.0,train,1211.37,1362.37,,
295,solid-slab database [30],0,124.0,254.0,28.1,5.3009,1.54,7.1694,0,1000.0,464.0,train,327.97,403.44,,
296,solid-slab database [30],0,201.0,188.5,20.1,4.4833,0.57,2.8856,0,1000.0,547.0,train,463.31,534.36,,
297,solid-slab database [30],0,172.0,137.44,34.2,5.8481,0.58,1.8169,0,1000.0,668.0,train,410.86,454.44,,
298,solid-slab database [30],0,114.0,356.0,20.83,4.564,2.49,6.2368,0,1000.0,436.0,train,322.79,437.2,,
299,solid-slab database [30],0,125.0,150.0,64.6,8.0374,0.64,5.4,0,1000.0,365.0,train,364.7,337.78,,
300,solid-slab database [30],0,75.0,150.0,23.7,4.8683,1.5,3.0,0,1000.0,227.0,train,108.44,136.94,,
301,solid-slab database [30],0,275.0,200.0,89.68,9.47,2.55,4.1818,0,1000.0,2400.0,train,1632.86,2386.84,,
302,solid-slab database [30],0,80.0,330.5,14.2,3.7683,1.34,7.9375,0,1000.0,245.0,train,163.35,178.94,,
303,solid-slab database [30],0,82.0,173.57,15.9,3.9875,0.89,5.1585,0,1000.0,245.0,test,110.31,123.15,,
304,solid-slab database [30],0,170.0,164.93,22.14,4.7053,0.49,4.3235,0,1000.0,480.0,train,353.64,378.8,,
305,solid-slab database [30],0,60.5,152.0,18.23,4.2697,1.89,5.8843,0,1000.0,136.0,test,72.46,96.97,,
306,solid-slab database [30],0,127.0,225.0,35.34,5.9447,1.03,7.5236,0,1000.0,301.0,train,350.8,378.19,,
307,solid-slab database [30],0,120.0,150.0,76.0,8.7178,2.36,5.625,0,1000.0,645.0,test,372.84,513.56,,
308,solid-slab database [30],0,35.0,100.0,35.33,5.9439,0.69,7.7143,0,1000.0,38.0,train,37.07,30.68,,
309,solid-slab database [30],0,109.0,177.5,39.6,6.2929,1.31,4.4679,0,1000.0,362.0,train,259.4,304.36,,
310,solid-slab database [30],0,53.5,100.0,28.3,5.3198,1.42,5.0467,0,1000.0,63.0,test,57.67,70.74,,
311,solid-slab database [30],0,53.5,100.0,26.1,5.1088,1.96,5.0467,0,1000.0,126.0,test,55.38,76.67,,
312,solid-slab database [30],0,125.0,318.87,31.07,5.574,1.13,5.456,0,1000.0,799.0,train,408.24,419.4,,
313,solid-slab database [30],0,120.0,250.0,34.96,5.9127,0.84,5.9167,0,1000.0,365.0,train,346.53,334.26,,
314,solid-slab database [30],0,105.7,200.0,33.82,5.8155,0.63,10.596,0,1000.0,264.0,train,248.05,224.51,,
315,solid-slab database [30],0,80.0,160.0,29.32,5.4148,1.31,10.4375,0,1000.0,262.0,train,137.23,159.88,,
316,solid-slab database [30],0,114.0,254.0,41.72,6.4591,2.02,6.6842,0,1000.0,505.0,train,357.68,440.57,,
317,solid-slab database [30],0,75.0,200.0,33.45,5.7836,0.75,1.0,0,1000.0,284.0,train,157.46,137.73,,
318,solid-slab database [30],0,118.0,86.39,30.38,5.5118,0.8,5.8898,0,1000.0,265.0,train,175.47,224.98,,
319,solid-slab database [30],0,64.0,62.83,31.2,5.5857,0.98,6.4062,0,1000.0,117.0,train,59.85,76.05,,
320,solid-slab database [30],0,93.0,117.81,39.98,6.323,1.52,6.5591,0,1000.0,248.0,train,163.63,215.86,,
321,solid-slab database [30],0,76.2,80.11,21.48,4.6347,2.0,3.832,0,1000.0,136.0,train,72.87,122.78,,
322,solid-slab database [30],0,100.0,130.0,34.7,5.8907,0.75,6.25,0,1000.0,243.0,train,178.84,189.54,,
323,solid-slab database [30],0,114.3,254.0,20.96,4.5782,1.53,6.6754,0,1000.0,356.0,train,254.4,320.59,,
324,solid-slab database [30],0,82.0,173.57,9.3,3.0496,1.2,5.1585,0,1000.0,181.0,train,84.36,113.78,,
325,solid-slab database [30],0,118.0,133.52,30.15,5.4909,0.8,5.6356,0,1000.0,280.0,test,215.12,247.55,,
326,solid-slab database [30],0,124.7,200.0,24.7,4.9699,0.73,8.9816,0,1000.0,258.0,train,265.63,278.64,,
327,solid-slab database [30],0,210.0,260.0,27.7,5.2631,1.5,5.9524,0,1000.0,1024.0,train,685.69,951.71,,
328,solid-slab database [30],0,118.0,42.41,32.17,5.6719,0.8,6.1271,0,1000.0,170.0,train,141.71,207.25,,
329,solid-slab database [30],0,119.0,235.62,27.68,5.2612,2.29,5.9244,0,1000.0,540.0,train,293.07,416.42,,
330,solid-slab database [30],0,124.0,203.0,17.86,4.2261,1.0,4.7056,0,1000.0,242.0,test,226.2,276.57,,
331,solid-slab database [30],0,125.0,235.62,24.52,4.9518,0.53,5.64,0,1000.0,258.0,train,294.64,265.9,,
332,solid-slab database [30],0,98.0,98.17,24.98,4.998,0.4,5.4286,0,1000.0,145.0,train,126.83,123.42,,
333,solid-slab database [30],0,83.0,80.11,37.99,6.1636,1.75,6.7289,0,1000.0,139.0,train,110.15,165.04,,
334,solid-slab database [30],0,93.0,117.81,11.18,3.3437,1.52,6.5591,0,1000.0,154.0,test,86.53,141.16,,
335,solid-slab database [30],0,51.0,152.0,11.11,3.3332,1.67,7.4706,0,1000.0,113.0,train,45.55,60.7,,
336,solid-slab database [30],0,123.0,225.0,63.74,7.9837,1.94,7.7683,0,1000.0,485.0,train,451.09,539.52,,
337,solid-slab database [30],0,40.5,100.0,31.5,5.6125,0.42,6.6667,0,1000.0,36.0,train,42.16,31.34,,
338,solid-slab database [30],0,40.5,100.0,27.82,5.2745,1.29,6.6667,0,1000.0,71.0,test,39.62,43.71,,
339,solid-slab database [30],0,80.0,160.0,26.55,5.1527,1.31,10.4375,0,1000.0,248.0,train,130.59,154.67,,
340,solid-slab database [30],0,100.0,150.0,38.02,6.166,0.56,7.7,0,1000.0,222.0,test,203.48,185.25,,
341,solid-slab database [30],0,119.0,203.0,27.74,5.2669,1.5,4.9034,0,1000.0,335.0,train,266.4,342.53,,
342,solid-slab database [30],0,127.0,40.06,24.89,4.989,0.75,5.7992,0,1000.0,151.0,test,139.72,212.99,,
343,solid-slab database [30],0,114.0,203.0,31.16,5.5821,1.1,5.1184,0,1000.0,377.0,train,266.28,299.23,,
344,solid-slab database [30],0,38.1,119.38,13.15,3.6263,2.06,3.0052,0,1000.0,49.0,train,28.72,39.39,,
345,solid-slab database [30],0,100.0,200.0,19.0,4.3589,1.09,5.0,0,1000.0,202.0,train,172.61,203.32,,
346,solid-slab database [30],0,111.0,203.0,19.38,4.4023,1.01,7.3243,0,1000.0,266.0,test,202.54,237.66,,
347,solid-slab database [30],0,174.0,706.07,22.89,4.7843,1.16,3.9397,0,1000.0,1111.0,test,967.08,936.4,,
348,solid-slab database [30],0,40.5,100.0,28.05,5.2962,0.8,6.6667,0,1000.0,55.0,train,39.78,37.38,,
349,solid-slab database [30],0,275.0,200.0,83.49,9.1373,1.49,4.1818,0,1000.0,2250.0,train,1575.5,1948.43,,
350,solid-slab database [30],0,70.0,150.0,70.0,8.3666,0.95,8.5714,0,1000.0,196.0,train,170.08,151.07,,
351,solid-slab database [30],0,70.0,150.0,64.6,8.0374,2.02,9.6429,0,1000.0,267.0,train,163.38,189.13,,
352,solid-slab database [30],0,199.0,196.35,21.45,4.6314,0.8,5.3467,0,1000.0,600.0,train,480.97,607.22,,
353,solid-slab database [30],0,77.0,200.0,21.98,4.6883,1.2,10.5844,0,1000.0,176.0,train,132.0,145.85,,
354,solid-slab database [30],0,60.0,78.54,24.75,4.9749,1.06,3.825,0,1000.0,94.0,train,54.59,68.56,,
355,solid-slab database [30],0,90.0,117.81,31.82,5.6409,0.58,4.1667,0,1000.0,240.0,train,139.26,137.19,,
356,solid-slab database [30],0,75.0,100.0,36.08,6.0067,1.5,1.6667,0,1000.0,182.0,train,104.07,137.11,,
357,solid-slab database [30],0,114.0,254.0,21.48,4.6347,3.73,6.6842,0,1000.0,445.0,train,256.65,433.21,,
358,solid-slab database [30],0,127.0,199.49,24.89,4.989,0.75,5.0,0,1000.0,216.0,train,273.06,290.34,,
359,solid-slab database [30],0,75.0,100.0,11.55,3.3985,1.5,1.6667,0,1000.0,109.0,train,58.88,93.79,,
360,solid-slab database [30],0,120.0,235.62,27.68,5.2612,2.27,5.875,0,1000.0,491.0,train,296.36,420.85,,
361,solid-slab database [30],0,95.0,117.81,35.48,5.9565,0.83,6.4211,0,1000.0,214.0,test,158.96,175.85,,
362,solid-slab database [30],0,106.0,300.0,49.68,7.0484,0.52,9.3396,0,1000.0,395.0,train,400.4,285.63,,
363,solid-slab database [30],0,117.0,304.5,24.61,4.9608,0.86,7.1667,0,1000.0,320.0,test,322.93,313.21,,
364,solid-slab database [30],0,127.0,119.38,24.89,4.989,0.75,5.4016,0,1000.0,198.0,train,206.06,251.48,,
365,solid-slab database [30],0,98.0,117.81,78.97,8.8865,1.27,6.2347,0,1000.0,405.0,train,248.09,279.1,,
366,solid-slab database [30],0,46.0,102.0,25.71,5.0705,0.74,5.3152,0,1000.0,61.0,test,45.57,43.59,,
367,solid-slab database [30],0,55.0,78.54,38.95,6.241,0.35,3.6364,0,1000.0,60.0,train,60.51,47.55,,
368,solid-slab database [30],0,100.0,200.0,20.52,4.5299,0.73,5.0,0,1000.0,188.0,train,179.38,182.51,,
369,solid-slab database [30],0,38.1,40.06,13.15,3.6263,2.06,2.336,0,1000.0,35.0,train,14.25,26.32,,
370,solid-slab database [30],0,125.0,225.0,28.5,5.3385,1.91,7.644,0,1000.0,349.0,train,308.3,421.38,,
371,solid-slab database [30],0,177.0,157.87,22.89,4.7843,0.64,4.4322,0,1000.0,478.0,test,374.32,445.25,,
372,solid-slab database [30],0,82.0,201.0,8.73,2.9547,0.89,5.2805,0,1000.0,162.0,test,90.51,107.26,,
373,solid-slab database [30],0,107.0,450.0,28.24,5.3141,1.06,11.9159,0,1000.0,301.0,test,418.07,376.1,,
374,solid-slab database [30],0,127.0,279.6,24.89,4.989,0.75,4.5984,0,1000.0,243.0,train,340.06,329.2,,
375,solid-slab database [30],0,107.0,100.0,23.02,4.7979,1.06,13.5514,0,1000.0,196.0,train,140.28,194.92,,
376,solid-slab database [30],0,100.0,200.0,60.52,7.7795,2.26,5.0,0,1000.0,405.0,train,308.07,381.47,,
377,solid-slab database [30],0,120.0,150.0,70.3,8.3845,1.68,5.625,0,1000.0,543.0,train,358.59,446.79,,
378,solid-slab database [30],0,127.0,279.6,24.89,4.989,0.75,4.5984,0,1000.0,249.0,test,340.06,329.2,,
379,solid-slab database [30],0,100.0,200.0,37.43,6.118,0.97,2.625,0,1000.0,330.0,train,242.27,245.16,,
380,solid-slab database [30],0,127.0,199.49,24.89,4.989,0.75,5.0,0,1000.0,220.0,train,273.06,290.34,,
381,solid-slab database [30],0,128.0,125.66,31.2,5.5857,0.98,6.4062,0,1000.0,390.0,train,239.39,304.2,,
382,solid-slab database [30],0,95.0,117.81,8.93,2.9883,0.83,6.4211,0,1000.0,123.0,train,79.75,111.03,,
383,solid-slab database [30],0,109.0,180.0,53.36,7.3048,0.5,9.0826,0,1000.0,246.0,train,303.74,245.03,,
384,solid-slab database [30],0,98.0,117.81,56.62,7.5246,1.27,6.2347,0,1000.0,319.0,train,210.07,249.81,,
385,solid-slab database [30],0,40.5,100.0,28.05,5.2962,0.52,6.6667,0,1000.0,44.0,train,39.78,32.38,,
386,solid-slab database [30],0,114.0,254.0,12.84,3.5833,3.02,6.6842,0,1000.0,329.0,test,198.43,340.13,,
387,solid-slab database [30],0,75.0,200.0,36.08,6.0067,1.5,1.0,0,1000.0,421.0,train,163.53,177.96,,
388,solid-slab database [30],0,38.1,80.11,13.15,3.6263,2.06,0.9974,0,1000.0,78.0,train,21.56,32.92,,
389,solid-slab database [30],0,171.0,235.62,25.75,5.0744,1.18,6.7251,0,1000.0,626.0,train,465.74,593.83,,
390,solid-slab database [30],0,114.3,254.0,23.26,4.8229,1.05,6.6754,0,1000.0,392.0,train,268.0,292.77,,
391,solid-slab database [30],0,150.0,200.0,37.43,6.118,0.9,2.6333,0,1000.0,583.0,test,423.98,468.26,,
392,solid-slab database [30],0,118.0,102.0,33.98,5.8292,0.8,5.9237,0,1000.0,285.0,train,199.75,241.51,,
393,solid-slab database [30],0,80.0,235.62,15.62,3.9522,2.02,8.125,0,1000.0,239.0,test,131.73,177.26,,
394,solid-slab database [30],0,106.0,109.96,11.54,3.3971,0.67,4.7642,0,1000.0,172.0,train,102.65,133.7,,
395,solid-slab database [30],0,79.0,200.0,26.4,5.1381,1.15,10.3165,0,1000.0,165.0,train,149.49,159.06,,
396,solid-slab database [30],0,118.0,254.0,34.97,5.9135,1.17,6.4576,0,1000.0,351.0,train,342.65,365.78,,
397,solid-slab database [30],0,118.0,356.0,24.82,4.982,1.17,6.0254,0,1000.0,400.0,train,367.82,379.55,,
398,solid-slab database [30],0,75.0,200.0,11.55,3.3985,1.5,1.0,0,1000.0,221.0,train,92.52,121.74,,
399,solid-slab database [30],0,107.0,109.96,11.54,3.3971,0.66,4.7196,0,1000.0,183.0,train,104.1,135.24,,
400,solid-slab database [30],0,100.0,98.17,26.77,5.174,0.8,5.32,0,1000.0,216.0,train,135.34,164.89,,
