Repository: lekhuong/OpenPunch

# OpenPunch: punching shear of RC flat slabs with openings

This repository accompanies the manuscript

> H.Q. Nguyen, X.H. Nguyen, Q.S. Nguyen, D.D. Le, K. Le-Nguyen. *Transferability of machine-learning models for punching shear across test series: Eurocode 2-informed learning for flat slabs with openings.*

It contains the experimental database, the analysis scripts and results, the final model and the web application.

**Web application:** https://lekhuong.github.io/OpenPunch/

The application computes the Eurocode 2 punching resistance, with the control perimeter reduced for openings, and multiplies it by a correction factor predicted by a CatBoost model.

File: data/modelling_dataset_742.csv (part 2 of 3)
row_in_workbook,series,source,has_opening,d_mm,c_mm,fc_MPa,sqrt_fc,rho_percent,a_over_d,Dop_mm,Sop_mm,Num_Openings,Opening_Shape,Opening_Pos,col_shape,Vu_kN,Vu_ACI318_kN,Vu_EC2_kN,EC2_perimeter_ratio
250,35,previous_db,False,123.0,225.0,54.24,7.364781055808788,1.94,7.76829268292683,0,1000.0,,,,,447.0,416.119556572948,511.2635128374206,1.0
251,36,previous_db,False,121.0,228.5,28.02,5.293392107146419,0.75,6.929752066115703,0,1000.0,,,,,315.0,295.48847528002244,292.64848740947,1.0
252,37,previous_db,False,46.0,102.0,25.77,5.076416058598822,3.24,5.315217391304348,0,1000.0,,,,,83.0,45.61951749556183,60.76806634186888,1.0
253,38,previous_db,False,165.1,152.0,42.71,6.535288822997803,0.75,4.930345245305875,0,1000.0,,,,,600.0,451.629219572595,506.3916731437825,1.0
254,39,previous_db,False,80.0,188.5,41.9,6.473020933072903,1.8,5.1,0,1000.0,,,,,281.0,183.5334463279759,214.07384773866303,1.0
255,40,previous_db,False,113.0,164.93,21.95,4.685082710048992,0.83,6.504424778761062,0,1000.0,,,,,280.0,194.22497060900017,222.61614592786333,1.0
256,41,previous_db,False,111.0,254.0,17.77,4.215447781671599,1.52,7.094594594594595,0,1000.0,,,,,334.0,225.4413042742408,289.05185583019875,1.0
257,42,previous_db,False,99.0,160.0,25.84,5.083306010855534,1.43,7.272727272727272,0,1000.0,,,,,260.0,172.05018524013772,223.65455003486645,1.0
258,19,previous_db,False,118.0,254.0,19.25,4.387482193696061,1.17,6.457627118644067,0,1000.0,,,,,356.0,254.22265225431667,299.77383162900503,1.0
259,20,previous_db,False,275.0,200.0,64.14,8.00874522007037,1.49,4.181818181818182,0,1000.0,,,,,2050.0,1347.628115046687,1784.4968716611138,1.0
260,43,previous_db,False,111.0,109.96,11.54,3.3970575502926055,0.64,4.54954954954955,0,1000.0,,,,,177.0,109.97993929653008,142.77565387790503,1.0
261,44,previous_db,False,63.2,102.0,19.57,4.4237992721189325,0.89,6.028481012658228,0,1000.0,,,,,78.0,60.96723023484167,70.90137173703032,1.0
262,45,previous_db,False,201.0,188.5,20.4,4.516635916254486,0.77,2.885572139303483,0,1000.0,,,,,648.0,466.7588211865993,593.6316777601394,1.0
263,46,previous_db,False,108.0,300.0,51.52,7.177743377970544,0.51,9.166666666666666,0,1000.0,,,,,251.0,417.4897111531002,295.57488683533245,1.0
264,23,previous_db,False,60.0,78.54,25.57,5.056678751908213,1.06,3.825,0,1000.0,,,,,104.0,55.48374012371762,69.3045429871995,1.0
265,47,previous_db,False,98.0,117.81,57.0,7.54983443527075,1.27,6.23469387755102,0,1000.0,,,,,341.0,210.770098979387,250.36342010590505,1.0
266,48,previous_db,False,200.0,196.35,22.73,4.767598976424087,0.8,5.32,0,1000.0,,,,,603.0,498.8643935367014,624.551684773654,1.0
267,49,previous_db,False,200.0,150.0,89.28,9.448809448814174,2.62,5.125,0,1000.0,,,,,1450.0,873.0699930704296,1262.247688465089,1.0
268,50,previous_db,False,82.0,301.5,12.0,3.4641016151377544,1.26,8.53048780487805,0,1000.0,,,,,244.0,143.7949966084328,163.25180771353206,1.0
269,51,previous_db,False,127.0,40.06,24.89,4.988987873306569,0.75,5.799212598425197,0,1000.0,,,,,166.0,139.72128705817076,212.99427576590188,1.0
270,52,previous_db,False,114.3,203.0,21.88,4.6776062254105994,1.05,6.898512685914261,0,1000.0,,,,,378.0,223.93083140128024,262.99985896900523,1.0
271,53,previous_db,False,106.0,109.96,11.54,3.3970575502926055,0.67,4.764150943396227,0,1000.0,,,,,187.0,102.64930651468184,133.70112256986334,1.0
272,54,previous_db,False,143.0,235.62,32.4,5.692099788303083,1.48,8.041958041958042,0,1000.0,,,,,628.0,406.8047590518989,512.3587456963319,1.0
273,55,previous_db,False,79.0,200.0,20.55,4.533210782657255,0.75,10.31645569620253,0,1000.0,,,,,165.0,131.8897784959241,126.88357058921814,1.0
274,56,previous_db,False,75.0,200.0,35.85,5.987486951969082,1.5,1.333333333333333,0,1000.0,,,,,368.0,163.00933226735827,177.5788162182076,1.0
275,57,previous_db,False,127.0,279.6,24.89,4.988987873306569,0.75,4.598425196850394,0,1000.0,,,,,243.0,340.0615067511806,329.2032439021704,1.0
276,58,previous_db,False,114.3,304.5,26.2,5.118593556827891,1.14,5.78740157480315,0,1000.0,,,,,394.0,323.4278995158093,338.87539416825894,1.0
277,59,previous_db,False,117.0,203.0,19.95,4.466542286825459,1.2,4.987179487179487,0,1000.0,,,,,339.0,220.74009304874363,277.05280416477007,1.0
278,60,previous_db,False,95.0,220.0,68.4,8.270429251254134,1.49,6.736842105263158,0,1000.0,,,,,498.0,326.6902258537895,331.28989581473047,1.0
279,61,previous_db,False,83.0,157.87,13.28,3.6441734316577197,0.93,5.216867469879518,0,1000.0,,,,,307.0,96.16870628920076,115.65289398803246,1.0
280,27,previous_db,False,114.3,254.0,19.46,4.411349000022556,3.45,6.675415573053368,0,1000.0,,,,,311.0,245.1282125632026,341.9686893048013,1.0
281,62,previous_db,False,108.0,360.0,61.64,7.851114570556208,0.51,9.166666666666666,0,1000.0,,,,,426.0,523.8112900075347,343.23303478393206,1.0
282,63,previous_db,False,114.3,152.0,25.21,5.020956084253277,1.14,7.121609798775153,0,1000.0,,,,,311.0,201.73337339568445,257.66787404590883,1.0
283,64,previous_db,False,63.2,76.0,20.72,4.551922670696417,0.89,6.234177215189873,0,1000.0,,,,,83.0,52.85975188572076,66.0123932006206,1.0
284,65,previous_db,False,100.0,200.0,71.25,8.440971508067067,1.49,5.0,0,1000.0,,,,,371.0,334.2624717194559,350.57736367598403,1.0
285,66,previous_db,False,75.0,200.0,26.4,5.138093031466052,1.5,1.0,0,1000.0,,,,,338.0,139.88458278166328,160.360011543967,1.0
286,49,previous_db,False,200.0,150.0,87.98,9.379765455489812,1.75,5.125,0,1000.0,,,,,1100.0,866.6903280872586,1201.4080208866587,1.0
287,67,previous_db,False,106.0,240.0,49.68,7.048404074682439,0.52,9.339622641509434,0,1000.0,,,,,358.0,341.2295935528301,258.5579974499848,1.0
288,68,previous_db,False,46.5,100.0,29.4,5.422176684690384,0.44,5.806451612903226,0,1000.0,,,,,45.0,48.75713451877233,38.68110996631284,1.0
289,68,previous_db,False,46.5,100.0,28.95,5.380520420925842,1.96,5.806451612903226,0,1000.0,,,,,97.0,48.38255431343674,63.31896470237342,1.0
290,69,previous_db,False,107.0,180.0,52.44,7.241546796092669,0.51,9.25233644859813,0,1000.0,,,,,331.0,293.5424719407969,237.8301096604294,1.0
291,21,previous_db,False,124.0,203.0,39.33,6.271363488110062,1.7,4.705645161290323,0,1000.0,,,,,431.0,335.66444566497063,429.4430953844009,1.0
292,70,previous_db,False,38.1,80.11,13.15,3.626292872893749,2.06,7.664041994750656,0,1000.0,,,,,34.0,21.5583739367459,32.59955766337806,1.0
293,71,previous_db,False,99.0,98.17,21.45,4.631414470763764,0.8,5.373737373737374,0,1000.0,,,,,194.0,119.3338385300802,150.4617086683468,1.0
294,72,previous_db,False,300.0,200.0,37.43,6.118006211176971,0.75,2.625,0,1000.0,,,,,1381.0,1154.9914285396237,1362.374379439441,1.0
295,73,previous_db,False,124.0,254.0,28.1,5.300943312279429,1.54,7.169354838709677,0,1000.0,,,,,464.0,327.97487571177305,403.44147167461375,1.0
296,45,previous_db,False,201.0,188.5,20.1,4.483302354291979,0.57,2.885572139303483,0,1000.0,,,,,547.0,463.3140595595713,534.359754304072,1.0
297,74,previous_db,False,172.0,137.44,34.2,5.848076606885378,0.58,1.816860465116279,0,1000.0,,,,,668.0,410.8581284812662,454.4366170476456,1.0
298,75,previous_db,False,114.0,356.0,20.83,4.56398948289761,2.49,6.236842105263158,0,1000.0,,,,,436.0,322.79089457162326,406.4040944412553,1.0
299,76,previous_db,False,125.0,150.0,64.6,8.037412518964047,0.64,5.4,0,1000.0,,,,,365.0,364.6975930479936,337.78141899722783,1.0
300,77,previous_db,False,75.0,150.0,23.7,4.868264577855234,1.5,3.0,0,1000.0,,,,,227.0,108.44059347172534,136.93965212599375,1.0
301,20,previous_db,False,275.0,200.0,89.68,9.469952481401371,2.55,4.181818181818182,0,1000.0,,,,,2400.0,1593.504832705927,2201.1649125244007,1.0
302,78,previous_db,False,80.0,330.5,14.2,3.7682887362833544,1.34,7.9375,0,1000.0,,,,,245.0,162.23899886264687,178.9414856809913,1.0
303,79,previous_db,False,82.0,173.57,15.9,3.987480407475377,0.89,5.158536585365853,0,1000.0,,,,,245.0,110.30525900401332,123.1491064153663,1.0
304,80,previous_db,False,170.0,164.93,22.14,4.705316142407437,0.49,4.323529411764706,0,1000.0,,,,,480.0,353.64352458337174,378.8031845577457,1.0
305,81,previous_db,False,60.5,152.0,18.23,4.2696604080418386,1.89,5.884297520661157,0,1000.0,,,,,136.0,72.45720453957202,96.97156060339792,1.0
306,82,previous_db,False,127.0,225.0,35.34,5.94474557908074,1.03,7.523622047244094,0,1000.0,,,,,301.0,350.7951564047375,378.1868152664493,1.0
307,83,previous_db,False,120.0,150.0,76.0,8.717797887081348,2.36,5.625,0,1000.0,,,,,645.0,372.8427800346952,485.9910037840327,1.0
308,84,previous_db,False,35.0,100.0,35.33,5.943904440685432,0.69,7.714285714285714,0,1000.0,,,,,38.0,37.07213199655504,30.68239128886685,1.0
309,85,previous_db,False,109.0,177.5,39.6,6.29285308902091,1.31,4.467889908256881,0,1000.0,,,,,362.0,259.4015987514461,304.3633582272209,1.0
310,86,previous_db,False,53.5,100.0,28.3,5.319774431308154,1.42,5.046728971962617,0,1000.0,,,,,63.0,57.66725919703372,70.73991235127242,1.0
311,86,previous_db,False,53.5,100.0,26.1,5.10881590977792,1.96,5.046728971962617,0,1000.0,,,,,126.0,55.38043296069733,76.66640816739239,1.0
312,87,previous_db,False,125.0,318.87,31.07,5.574047003748713,1.13,5.456,0,1000.0,,,,,799.0,408.2351201864003,419.40101131766784,1.0
313,88,previous_db,False,120.0,250.0,34.96,5.912698199637793,0.84,5.916666666666667,0,1000.0,,,,,365.0,346.5314160843718,334.26330050788266,1.0
314,89,previous_db,False,105.7,200.0,33.82,5.815496539419485,0.63,10.59602649006622,0,1000.0,,,,,264.0,248.04538938303529,224.5129096349595,1.0
315,90,previous_db,False,80.0,160.0,29.32,5.414794548272353,1.31,10.4375,0,1000.0,,,,,262.0,137.2325530314145,159.87671627602896,1.0
316,27,previous_db,False,114.0,254.0,41.72,6.459102104782057,2.02,6.684210526315789,0,1000.0,,,,,505.0,357.68337197975825,439.1140262710658,1.0
317,66,previous_db,False,75.0,200.0,33.45,5.783597496368502,0.75,1.0,0,1000.0,,,,,284.0,157.4584418386325,137.72627832678214,1.0
318,91,previous_db,False,118.0,86.39,30.38,5.511805511808268,0.8,5.889830508474576,0,1000.0,,,,,265.0,175.47266295227067,224.9812588272148,1.0
319,92,previous_db,False,64.0,62.83,31.2,5.585696017507576,0.98,6.40625,0,1000.0,,,,,117.0,59.848489612073045,76.04934275777029,1.0
320,93,previous_db,False,93.0,117.81,39.98,6.322973983814895,1.52,6.559139784946237,0,1000.0,,,,,248.0,163.6324688250195,215.8580466732727,1.0
321,94,previous_db,False,76.2,80.11,21.48,4.634652090502587,2.0,3.832020997375328,0,1000.0,,,,,136.0,72.86732122811355,122.78412335174885,1.0
322,95,previous_db,False,100.0,130.0,34.7,5.890670590009257,0.75,6.25,0,1000.0,,,,,243.0,178.84075911268107,189.5388018446806,1.0
323,27,previous_db,False,114.3,254.0,20.96,4.578209256903839,1.53,6.675415573053368,0,1000.0,,,,,356.0,254.40024171277489,320.59467385301144,1.0
324,79,previous_db,False,82.0,173.57,9.3,3.0495901363953815,1.2,5.158536585365853,0,1000.0,,,,,181.0,84.36049722540338,113.77764824614914,1.0
325,96,previous_db,False,118.0,133.52,30.15,5.490901565316938,0.8,5.635593220338983,0,1000.0,,,,,280.0,215.11570645171847,247.55051539535756,1.0
326,97,previous_db,False,124.7,200.0,24.7,4.969909455915671,0.73,8.981555733761025,0,1000.0,,,,,258.0,265.62634713367703,278.64119883753267,1.0
327,98,previous_db,False,210.0,260.0,27.7,5.263078946776307,1.5,5.952380952380953,0,1000.0,,,,,1024.0,685.6949775018045,951.7062070929604,1.0
328,99,previous_db,False,118.0,42.41,32.17,5.671860364994893,0.8,6.127118644067797,0,1000.0,,,,,170.0,141.71404935014186,207.25207933400583,1.0
329,99,previous_db,False,119.0,235.62,27.68,5.261178575186362,2.29,5.92436974789916,0,1000.0,,,,,540.0,293.06716350592285,398.04008399438817,1.0
330,21,previous_db,False,124.0,203.0,17.86,4.226109321823087,1.0,4.705645161290323,0,1000.0,,,,,242.0,226.19557063129295,276.5721760912752,1.0
331,100,previous_db,False,125.0,235.62,24.52,4.951767361255979,0.53,5.64,0,1000.0,,,,,258.0,294.64154705966166,265.89991558029703,1.0
332,101,previous_db,False,98.0,98.17,24.98,4.99799959983992,0.4,5.428571428571429,0,1000.0,,,,,145.0,126.83199274291724,123.41881297071154,1.0
333,102,previous_db,False,83.0,80.11,37.99,6.163602842493991,1.75,6.728915662650603,0,1000.0,,,,,139.0,110.14562664607018,165.03973925572612,1.0
334,93,previous_db,False,93.0,117.81,11.18,3.3436506994600976,1.52,6.559139784946237,0,1000.0,,,,,154.0,86.53045548529276,141.15661893707187,1.0
335,103,previous_db,False,51.0,152.0,11.11,3.3331666624997918,1.67,7.470588235294118,0,1000.0,,,,,113.0,45.550922283055655,60.702317047867055,1.0
336,35,previous_db,False,123.0,225.0,63.74,7.983733462484829,1.94,7.76829268292683,0,1000.0,,,,,485.0,451.0911598092249,539.5217108554173,1.0
337,104,previous_db,False,40.5,100.0,31.5,5.612486080160912,0.42,6.666666666666667,0,1000.0,,,,,36.0,42.15611257127903,31.34332532788937,1.0
338,104,previous_db,False,40.5,100.0,27.82,5.274466797696237,1.29,6.666666666666667,0,1000.0,,,,,71.0,39.61720579818014,43.7126767183661,1.0
339,90,previous_db,False,80.0,160.0,26.55,5.152669211195301,1.31,10.4375,0,1000.0,,,,,248.0,130.5892484885337,154.67450665345197,1.0
340,105,previous_db,False,100.0,150.0,38.02,6.166036003787198,0.56,7.7,0,1000.0,,,,,222.0,203.47918812497755,185.25199601645588,1.0
341,31,previous_db,False,119.0,203.0,27.74,5.2668776329054765,1.5,4.903361344537815,0,1000.0,,,,,335.0,266.3974066217271,342.534693455034,1.0
342,51,previous_db,False,127.0,40.06,24.89,4.988987873306569,0.75,5.799212598425197,0,1000.0,,,,,151.0,139.72128705817076,212.99427576590188,1.0
343,106,previous_db,False,114.0,203.0,31.16,5.582114294781145,1.1,5.118421052631579,0,1000.0,,,,,377.0,266.27890922793733,299.22863993134524,1.0
344,107,previous_db,False,38.1,119.38,13.15,3.626292872893749,2.06,3.005249343832021,0,1000.0,,,,,49.0,28.72018211283939,39.00673805969706,1.0
345,65,previous_db,False,100.0,200.0,19.0,4.358898943540674,1.09,5.0,0,1000.0,,,,,202.0,172.6123981642107,203.32316342527136,1.0
346,108,previous_db,False,111.0,203.0,19.38,4.402272140611028,1.01,7.324324324324325,0,1000.0,,,,,266.0,202.53656700929093,237.6621652435068,1.0
347,109,previous_db,False,174.0,706.07,22.89,4.784349485562275,1.16,3.939655172413793,0,1000.0,,,,,1111.0,967.0819839199592,936.402463201877,1.0
348,104,previous_db,False,40.5,100.0,28.05,5.296225070746145,0.8,6.666666666666667,0,1000.0,,,,,55.0,39.780635015633486,37.37943562947979,1.0
349,20,previous_db,False,275.0,200.0,83.49,9.137286249209883,1.49,4.181818181818182,0,1000.0,,,,,2250.0,1537.5272288355463,1948.4276893924812,1.0
350,110,previous_db,False,70.0,150.0,70.0,8.366600265340756,0.95,8.571428571428571,0,1000.0,,,,,196.0,170.07625019384687,151.06559430503597,1.0
351,111,previous_db,False,70.0,150.0,64.6,8.037412518964047,2.02,9.642857142857142,0,1000.0,,,,,267.0,163.3845216855011,188.5005057215661,1.0
352,112,previous_db,False,199.0,196.35,21.45,4.631414470763764,0.8,5.346733668341709,0,1000.0,,,,,600.0,480.97488448980215,607.215904510282,1.0
353,30,previous_db,False,77.0,200.0,21.98,4.688283267892417,1.2,10.58441558441558,0,1000.0,,,,,176.0,131.99523984355812,145.85325281472345,1.0
354,23,previous_db,False,60.0,78.54,24.75,4.9749371855331,1.06,3.825,0,1000.0,,,,,94.0,54.58684157655346,68.55564098173194,1.0
355,113,previous_db,False,90.0,117.81,31.82,5.640921910468181,0.58,4.166666666666667,0,1000.0,,,,,240.0,139.26210988706987,137.185458991485,1.0
356,114,previous_db,False,75.0,100.0,36.08,6.006662967072482,1.5,1.666666666666667,0,1000.0,,,,,182.0,104.06543590453074,137.10610865848054,1.0
357,27,previous_db,False,114.0,254.0,21.48,4.634652090502587,3.73,6.684210526315789,0,1000.0,,,,,445.0,256.6514603410092,351.94432663516466,1.0
358,115,previous_db,False,127.0,199.49,24.89,4.988987873306569,0.75,5.0,0,1000.0,,,,,216.0,273.0611936527127,290.3391692699733,1.0
359,114,previous_db,False,75.0,100.0,11.55,3.398529093593286,1.5,1.666666666666667,0,1000.0,,,,,109.0,58.87951654650369,93.79117068200505,1.0
360,116,previous_db,False,120.0,235.62,27.68,5.261178575186362,2.27,5.875,0,1000.0,,,,,491.0,296.36328346539136,403.4539514115785,1.0
361,117,previous_db,False,95.0,117.81,35.48,5.9565090447341715,0.83,6.421052631578948,0,1000.0,,,,,214.0,158.95762810215885,175.84878431791768,1.0
362,118,previous_db,False,106.0,300.0,49.68,7.048404074682439,0.52,9.339622641509434,0,1000.0,,,,,395.0,400.4023554406041,285.63171651129124,1.0
363,119,previous_db,False,117.0,304.5,24.61,4.960846701924985,0.86,7.166666666666667,0,1000.0,,,,,320.0,322.9335588979917,313.2063225584282,1.0
364,111,previous_db,False,127.0,119.38,24.89,4.988987873306569,0.75,5.401574803149606,0,1000.0,,,,,198.0,206.06088055424468,251.47509463777632,1.0
365,47,previous_db,False,98.0,117.81,78.97,8.886506625215558,1.27,6.23469387755102,0,1000.0,,,,,405.0,248.08621924574592,279.1043700140027,1.0
366,37,previous_db,False,46.0,102.0,25.71,5.070502933634888,0.74,5.315217391304348,0,1000.0,,,,,61.0,45.56637884328594,43.59184104186356,1.0
367,120,previous_db,False,55.0,78.54,38.95,6.24099351065197,0.35,3.636363636363636,0,1000.0,,,,,60.0,60.5064570497449,47.55073059884858,1.0
368,65,previous_db,False,100.0,200.0,20.52,4.52990066116245,0.73,5.0,0,1000.0,,,,,188.0,179.38406618203302,182.51289924614645,1.0
369,121,previous_db,False,38.1,40.06,13.15,3.626292872893749,2.06,2.335958005249344,0,1000.0,,,,,35.0,14.254314414144822,26.0651147076211,1.0
370,122,previous_db,False,125.0,225.0,28.5,5.338539126015656,1.91,7.644,0,1000.0,,,,,349.0,308.3006345274041,421.3815696468581,1.0
371,123,previous_db,False,177.0,157.87,22.89,4.784349485562275,0.64,4.432203389830509,0,1000.0,,,,,478.0,374.322847621473,445.24713615559415,1.0
372,124,previous_db,False,82.0,201.0,8.73,2.9546573405388314,0.89,5.280487804878049,0,1000.0,,,,,162.0,90.50682728279824,107.25606201241573,1.0
373,125,previous_db,False,107.0,450.0,28.24,5.314132102234569,1.06,11.91588785046729,0,1000.0,,,,,301.0,412.2938356987213,376.1047079077699,1.0
375,22,previous_db,False,107.0,100.0,23.02,4.797916214358063,1.06,13.55140186915888,0,1000.0,,,,,196.0,140.27514102599807,194.91845198542904,1.0
376,65,previous_db,False,100.0,200.0,60.52,7.77946013551069,2.26,5.0,0,1000.0,,,,,405.0,308.0666213662234,366.24339132255807,1.0
377,83,previous_db,False,120.0,150.0,70.3,8.384509526501834,1.68,5.625,0,1000.0,,,,,543.0,358.5887034294305,446.788414446082,1.0
378,57,previous_db,False,127.0,279.6,24.89,4.988987873306569,0.75,4.598425196850394,0,1000.0,,,,,249.0,340.0615067511806,329.2032439021704,1.0
379,126,previous_db,False,100.0,200.0,37.43,6.118006211176971,0.97,2.625,0,1000.0,,,,,330.0,242.27304596260808,245.16436528369536,1.0
380,115,previous_db,False,127.0,199.49,24.89,4.988987873306569,0.75,5.0,0,1000.0,,,,,220.0,273.0611936527127,290.3391692699733,1.0
381,127,previous_db,False,128.0,125.66,31.2,5.585696017507576,0.98,6.40625,0,1000.0,,,,,390.0,239.39395844829215,304.1973710310812,1.0
382,117,previous_db,False,95.0,117.81,8.93,2.988310559496787,0.83,6.421052631578948,0,1000.0,,,,,123.0,79.74717321888052,111.02701220096849,1.0
383,128,previous_db,False,109.0,180.0,53.36,7.30479294709987,0.5,9.082568807339449,0,1000.0,,,,,246.0,303.74293306710274,245.02780244869555,1.0
384,47,previous_db,False,98.0,117.81,56.62,7.524626236564844,1.27,6.23469387755102,0,1000.0,,,,,319.0,210.06635711830532,249.80581598797343,1.0
385,104,previous_db,False,40.5,100.0,28.05,5.296225070746145,0.52,6.666666666666667,0,1000.0,,,,,44.0,39.780635015633486,32.379528877828434,1.0
386,27,previous_db,False,114.0,254.0,12.84,3.5832945734337835,3.02,6.684210526315789,0,1000.0,,,,,329.0,198.4308136069962,296.4723648856571,1.0
387,66,previous_db,False,75.0,200.0,36.08,6.006662967072482,1.5,1.0,0,1000.0,,,,,421.0,163.53139927854835,177.95776640928716,1.0
388,129,previous_db,False,38.1,80.11,13.15,3.626292872893749,2.06,0.9973753280839894,0,1000.0,,,,,78.0,21.5583739367459,32.59955766337806,1.0
389,130,previous_db,False,171.0,235.62,25.75,5.07444578254611,1.18,6.72514619883041,0,1000.0,,,,,626.0,465.7441346460035,593.8320573722052,1.0
390,27,previous_db,False,114.3,254.0,23.26,4.822862220714998,1.05,6.675415573053368,0,1000.0,,,,,392.0,267.9950272799591,292.7712339179841,1.0
391,131,previous_db,False,150.0,200.0,37.43,6.118006211176971,0.9,2.633333333333333,0,1000.0,,,,,583.0,423.9778304345641,468.25775549320525,1.0
392,132,previous_db,False,118.0,102.0,33.98,5.829236656715868,0.8,5.923728813559322,0,1000.0,,,,,285.0,199.751618363014,241.51374041814535,1.0
393,133,previous_db,False,80.0,235.62,15.62,3.9522145690739006,2.02,8.125,0,1000.0,,,,,239.0,131.72522481794064,176.67355573996372,1.0
394,53,previous_db,False,106.0,109.96,11.54,3.3970575502926055,0.67,4.764150943396227,0,1000.0,,,,,172.0,102.64930651468184,133.70112256986334,1.0
395,55,previous_db,False,79.0,200.0,26.4,5.138093031466052,1.15,10.31645569620253,0,1000.0,,,,,165.0,149.48829522863713,159.0553508671524,1.0
396,19,previous_db,False,118.0,254.0,34.97,5.913543776789007,1.17,6.457627118644067,0,1000.0,,,,,351.0,342.6468112662279,365.7761225460808,1.0
397,134,previous_db,False,118.0,356.0,24.82,4.98196748283246,1.17,6.02542372881356,0,1000.0,,,,,400.0,367.8198549297164,379.54820941719487,1.0
398,66,previous_db,False,75.0,200.0,11.55,3.398529093593286,1.5,1.0,0,1000.0,,,,,221.0,92.5249545730772,121.73686064606603,1.0
399,135,previous_db,False,107.0,109.96,11.54,3.3970575502926055,0.66,4.719626168224299,0,1000.0,,,,,183.0,104.09749660718596,135.24001575857693,1.0
400,136,previous_db,False,100.0,98.17,26.77,5.173973328110612,0.8,5.32,0,1000.0,,,,,216.0,135.34307086498177,164.8868817980822,1.0
401,137,previous_db,False,92.0,200.0,19.48,4.4136152981427825,1.48,8.152173913043478,0,1000.0,,,,,220.0,156.5089170074862,198.65505656171956,1.0
402,98,previous_db,False,210.0,260.0,28.5,5.338539126015656,0.33,5.952380952380953,0,1000.0,,,,,540.0,695.5262314938237,580.0055630645819,1.0
403,138,previous_db,False,260.0,350.0,28.89,5.374941860150675,1.15,6.634615384615385,0,1000.0,,,,,1046.0,1114.168303470087,1318.0554059683209,1.0
404,27,previous_db,False,114.0,254.0,12.97,3.6013886210738213,2.49,6.684210526315789,0,1000.0,,,,,334.0,199.4328011693014,297.46956275466414,1.0
405,27,previous_db,False,118.0,118.0,24.15,4.914264950122246,0.84,6.610169491525424,0,1000.0,,,,,275.0,180.64523443692568,226.47800393011352,1.0
406,139,previous_db,False,107.0,300.0,51.52,7.177743377970544,0.51,9.25233644859813,0,1000.0,,,,,404.0,412.6102812047558,291.3990248098257,1.0
407,68,previous_db,False,46.5,100.0,27.0,5.196152422706632,1.29,5.806451612903226,0,1000.0,,,,,90.0,46.7246859308899,53.81253075295032,1.0
408,140,previous_db,False,80.0,179.86,22.27,4.719110085598767,0.98,4.81875,0,1000.0,,,,,245.0,129.49811918669428,138.81422857254609,1.0
409,141,previous_db,False,76.2,80.11,22.93,4.788527957525152,2.0,6.666666666666666,0,1000.0,,,,,129.0,75.28660147021945,125.48702010493662,1.0
410,104,previous_db,False,40.5,100.0,32.62,5.711392124517454,1.03,6.666666666666667,0,1000.0,,,,,66.0,42.89900872822678,42.76273917168447,1.0
411,142,previous_db,False,86.0,117.81,33.34,5.7740800133008205,1.79,4.36046511627907,0,1000.0,,,,,313.0,133.5920668974306,187.76628950391955,1.0
412,49,previous_db,False,200.0,150.0,107.83,10.384122495425407,2.62,5.125,0,1000.0,,,,,1550.0,959.4929185773076,1344.228375026833,1.0
413,27,previous_db,False,114.0,254.0,27.05,5.200961449578338,2.49,6.684210526315789,0,1000.0,,,,,400.0,288.0117698471778,380.0595351912613,1.0
414,49,previous_db,False,200.0,150.0,70.02,8.367795408588812,1.75,5.125,0,1000.0,,,,,1200.0,773.1842957536062,1113.3624673206216,1.0
415,27,previous_db,False,114.3,254.0,21.48,4.634652090502587,2.3,6.675415573053368,0,1000.0,,,,,364.0,257.536636251496,353.4137895387946,1.0
416,106,previous_db,False,114.0,203.0,36.38,6.031583540000089,1.1,5.118421052631579,0,1000.0,,,,,254.0,287.7195630784507,315.08295307246163,1.0
417,117,previous_db,False,95.0,117.81,21.75,4.663689526544408,0.83,6.421052631578948,0,1000.0,,,,,197.0,124.456962925247,149.3818798329232,1.0
418,111,previous_db,False,127.0,119.38,24.89,4.988987873306569,0.75,5.401574803149606,0,1000.0,,,,,199.0,206.06088055424468,251.47509463777632,1.0
419,143,previous_db,False,117.0,117.81,26.18,5.1166395221864125,0.85,6.666666666666667,0,1000.0,,,,,255.0,185.5501042110371,230.0151698995535,1.0
420,57,previous_db,False,127.0,279.6,24.89,4.988987873306569,0.75,4.598425196850394,0,1000.0,,,,,239.0,340.0615067511806,329.2032439021704,1.0
421,47,previous_db,False,98.0,117.81,40.88,6.393746945258313,1.27,6.23469387755102,0,1000.0,,,,,297.0,178.49539457522158,224.10397137002136,1.0
422,144,previous_db,False,124.0,235.62,23.1,4.806245936279167,1.1,5.685483870967742,0,1000.0,,,,,408.0,282.9081397388196,328.1877734295236,1.0
423,145,previous_db,False,102.0,117.81,31.57,5.618718715152059,1.03,5.990196078431373,0,1000.0,,,,,227.0,166.2872075030926,205.45858180243536,1.0
424,146,previous_db,False,101.0,94.25,23.93,4.8918299234540035,0.53,2.871287128712871,0,1000.0,,,,,180.0,127.33790394335183,139.58761921963247,1.0
425,147,previous_db,False,108.0,120.0,54.28,7.367496182557545,0.51,9.166666666666666,0,1000.0,,,,,322.0,239.47073831907204,216.0786244088696,1.0
426,148,previous_db,False,176.0,158.65,31.07,5.574047003748713,0.45,3.886363636363636,0,1000.0,,,,,537.0,433.359234060183,434.4544328432614,1.0
427,104,previous_db,False,40.5,100.0,27.82,5.274466797696237,1.16,6.666666666666667,0,1000.0,,,,,71.0,39.61720579818014,42.19200468728265,1.0
428,149,previous_db,False,122.0,235.62,23.02,4.797916214358063,1.09,5.778688524590164,0,1000.0,,,,,332.0,276.3173914810388,318.3093633831538,1.0
429,150,previous_db,False,197.0,196.35,22.65,4.759201613716317,0.35,5.401015228426396,0,1000.0,,,,,444.0,486.8031895145717,461.13520706832026,1.0
430,105,previous_db,False,100.0,150.0,34.95,5.911852501542981,0.56,7.7,0,1000.0,,,,,198.0,195.0911325509184,180.12524528046575,1.0
431,31,previous_db,False,119.0,203.0,15.2,3.8987177379235853,1.2,4.903361344537815,0,1000.0,,,,,292.0,197.19620749191785,260.2037820701101,1.0
432,31,previous_db,False,121.0,203.0,13.49,3.6728735344413916,1.9,4.822314049586777,0,1000.0,,,,,301.0,190.0685609383972,299.5737689499913,1.0
433,151,previous_db,False,108.0,240.0,51.52,7.177743377970544,0.51,9.166666666666666,0,1000.0,,,,,241.0,356.09416539529127,267.83405318283604,1.0
434,152,previous_db,False,473.0,300.0,13.05,3.6124783736376886,0.6,1.268498942917548,0,1000.0,,,,,1659.0,1449.892072247455,1993.152535381574,1.0
435,153,previous_db,False,100.0,100.0,34.37,5.862593282839941,0.56,7.95,0,1000.0,,,,,150.0,154.77246266697446,159.82782646507772,1.0
436,111,previous_db,False,95.0,150.0,70.3,8.384509526501834,1.2,7.105263157894737,0,1000.0,,,,,356.0,257.5972861827159,269.05862002590163,1.0
437,154,previous_db,False,114.3,305.0,19.78,4.447471191587417,1.52,6.452318460192476,0,1000.0,,,,,433.0,281.3572870063648,339.876959157497,1.0
438,75,previous_db,False,114.0,356.0,26.39,5.137119815616529,2.49,6.236842105263158,0,1000.0,,,,,534.0,363.3258812313685,439.7522951702832,1.0
439,155,previous_db,False,170.0,315.73,31.07,5.574047003748713,0.67,4.023529411764706,0,1000.0,,,,,686.0,607.5589273937655,572.269424386936,1.0
440,156,previous_db,False,122.0,117.81,27.0,5.196152422706632,1.63,6.39344262295082,0,1000.0,,,,,332.0,200.67022288327323,310.80183755328954,1.0
441,31,previous_db,False,121.0,203.0,30.88,5.556977595779922,1.9,4.822314049586777,0,1000.0,,,,,422.0,287.56958955774206,394.81371492887786,1.0
442,157,previous_db,False,88.0,117.81,33.34,5.7740800133008205,1.29,4.261363636363637,0,1000.0,,,,,294.0,138.04029341954927,175.0481404079691,1.0
443,158,previous_db,False,110.0,109.96,11.54,3.3970575502926055,0.64,4.590909090909091,0,1000.0,,,,,177.0,108.4958762762949,140.5202903318923,1.0
444,159,previous_db,False,500.0,300.0,37.43,6.118006211176971,0.76,1.475,0,1000.0,,,,,2681.0,2637.534849058871,3356.2026480289705,1.0
445,97,previous_db,False,124.7,200.0,33.53,5.790509476721371,0.54,8.981555733761025,0,1000.0,,,,,282.0,309.4848898129576,279.02802810371986,1.0
446,22,previous_db,False,107.0,100.0,37.74,6.143289021363068,1.06,13.55140186915888,0,1000.0,,,,,184.0,179.6093752651052,229.83622460880417,1.0
447,160,previous_db,False,60.0,100.0,37.05,6.08687111741328,1.95,7.5,0,1000.0,,,,,170.0,77.1328307998611,103.815089537075,1.0
448,19,previous_db,False,118.0,254.0,27.57,5.250714237130031,1.17,6.457627118644067,0,1000.0,,,,,356.0,304.24066484203894,337.90586491762497,1.0
449,29,previous_db,False,190.0,300.0,32.2,5.674504383644443,1.35,7.105263157894737,0,1000.0,,,,,825.0,697.3511927148328,862.8287178336773,1.0
450,29,previous_db,False,107.0,250.0,32.15,5.670097000933935,1.06,12.85046728971963,0,1000.0,,,,,257.0,285.90148664705146,292.8089136387951,1.0
451,161,previous_db,False,90.0,150.0,62.7,7.918333157931662,2.38,7.5,0,1000.0,,,,,418.0,225.76751499894755,280.7164772661405,1.0
452,162,previous_db,False,83.0,80.11,37.99,6.163602842493991,1.75,1.831325301204819,0,1000.0,,,,,204.0,110.14562664607018,165.03973925572612,1.0
453,104,previous_db,False,40.5,100.0,32.62,5.711392124517454,0.82,6.666666666666667,0,1000.0,,,,,56.0,42.89900872822678,39.63307101285572,1.0
454,127,previous_db,False,128.0,125.66,32.17,5.671860364994893,0.98,6.40625,0,1000.0,,,,,365.0,243.0868239671908,307.31772677113275,1.0
455,163,previous_db,False,125.0,508.0,33.67,5.8025856305616035,1.52,7.112,0,1000.0,,,,,579.0,605.8711760294593,601.9325006357468,1.0
456,59,previous_db,False,117.0,203.0,30.59,5.530822723609933,1.9,4.987179487179487,0,1000.0,,,,,531.0,273.3376836589818,372.3621484962805,1.0
457,164,previous_db,False,80.0,78.54,37.5,6.123724356957945,1.8,5.975,0,1000.0,,,,,183.0,102.52231540870312,154.72475972114214,1.0
458,165,previous_db,False,172.0,313.37,31.07,5.574047003748713,0.66,3.98546511627907,0,1000.0,,,,,696.0,614.2510880933278,578.76659950058,1.0
459,68,previous_db,False,46.5,100.0,27.0,5.196152422706632,0.69,5.806451612903226,0,1000.0,,,,,66.0,46.7246859308899,43.6820699996818,1.0
460,166,previous_db,False,172.0,137.44,38.66,6.217716622683925,0.58,1.119186046511628,0,1000.0,,,,,789.0,436.8272830104612,473.389440272314,1.0
461,167,previous_db,False,96.0,130.0,29.3,5.412947441089743,1.46,6.510416666666667,0,1000.0,,,,,236.0,155.01988614008567,208.6643083733453,1.0
462,104,previous_db,False,40.5,100.0,28.05,5.296225070746145,1.11,6.666666666666667,0,1000.0,,,,,67.0,39.780635015633486,41.69113679224232,1.0
463,59,previous_db,False,117.0,203.0,14.72,3.8366652186501757,1.5,4.987179487179487,0,1000.0,,,,,339.0,189.61106443786664,269.6833852983458,1.0
464,43,previous_db,False,111.0,109.96,11.54,3.3970575502926055,0.64,4.54954954954955,0,1000.0,,,,,198.0,109.97993929653008,142.77565387790503,1.0
465,82,previous_db,False,127.0,225.0,63.74,7.983733462484829,1.03,7.523622047244094,0,1000.0,,,,,443.0,471.1143633331368,460.3500789254514,1.0
466,168,previous_db,False,113.28,159.44,23.58,4.8559242168715935,2.13,2.131885593220339,0,1000.0,,,,,357.0,198.02319354408235,303.7038790087683,1.0
467,23,previous_db,False,60.0,78.54,26.77,5.173973328110612,1.06,3.825,0,1000.0,,,,,104.0,56.77073937821439,70.37216598787292,1.0
468,169,previous_db,False,75.0,150.0,21.52,4.638965401897281,1.5,4.666666666666667,0,1000.0,,,,,197.0,103.33295432726192,132.60519156620185,1.0
469,27,previous_db,False,114.0,254.0,35.56,5.96322060635023,2.49,6.684210526315789,0,1000.0,,,,,467.0,330.2231207584384,416.34158750032753,1.0
470,170,previous_db,False,200.0,196.35,84.67,9.201630290334425,0.81,5.375,0,1000.0,,,,,965.0,962.8254677115492,972.1727333869104,1.0
471,171,previous_db,False,60.5,51.0,19.24,4.386342439892261,1.89,6.71900826446281,0,1000.0,,,,,71.0,39.057703758352254,69.57877200372954,1.0
472,65,previous_db,False,100.0,200.0,70.3,8.384509526501834,1.49,5.0,0,1000.0,,,,,331.0,332.02657724947267,349.0122653180288,1.0
473,172,previous_db,False,63.2,51.0,21.87,4.676537180435969,0.89,6.431962025316455,0,1000.0,,,,,64.0,44.55346698998684,61.0915393411888,1.0
474,86,previous_db,False,53.5,100.0,30.38,5.511805511808268,0.69,5.046728971962617,0,1000.0,,,,,88.0,59.74890875493863,56.94451226030516,1.0
475,111,previous_db,False,95.0,150.0,66.5,8.154753215150045,0.84,7.105263157894737,0,1000.0,,,,,249.0,250.5384830290548,234.5137783558436,1.0
476,37,previous_db,False,46.0,102.0,27.92,5.2839379254491625,1.62,5.315217391304348,0,1000.0,,,,,88.0,47.48442520332443,58.17960324812106,1.0
477,170,previous_db,False,200.0,196.35,87.02,9.328451104015071,1.19,5.375,0,1000.0,,,,,1041.0,976.0955411001628,1115.3057043389006,1.0
478,111,previous_db,False,127.0,119.38,24.89,4.988987873306569,0.75,5.401574803149606,0,1000.0,,,,,200.0,206.06088055424468,251.47509463777632,1.0
479,75,previous_db,False,114.0,356.0,23.77,4.8754486972995625,3.73,6.236842105263158,0,1000.0,,,,,498.0,344.81903438572994,424.6893582125265,1.0
480,92,previous_db,False,64.0,62.83,32.17,5.671860364994893,0.98,6.40625,0,1000.0,,,,,105.0,60.771705991797695,76.82943169278319,1.0
481,104,previous_db,False,40.5,100.0,27.82,5.274466797696237,1.45,6.666666666666667,0,1000.0,,,,,79.0,39.61720579818014,45.44995927013478,1.0
482,105,previous_db,False,100.0,150.0,32.34,5.686826883245173,0.37,7.7,0,1000.0,,,,,137.0,187.6652871470907,152.87744976421573,1.0
483,173,previous_db,False,80.77,119.38,23.75,4.873397172404482,1.5,2.358548966200322,0,1000.0,,,,,160.0,103.99475006773282,142.79737442472938,1.0
484,33,previous_db,False,121.67,159.44,23.58,4.8559242168715935,0.66,1.984877126654064,0,1000.0,,,,,271.0,219.23285258569567,236.9460307810684,1.0
485,174,previous_db,False,107.0,240.0,55.2,7.429670248402684,0.51,9.25233644859813,0,1000.0,,,,,400.0,364.1302191818851,270.0547989959104,1.0
486,175,previous_db,False,128.0,235.62,24.3,4.929503017546495,1.06,5.5078125,0,1000.0,,,,,430.0,302.85503630811377,347.1544957353244,1.0
487,27,previous_db,False,114.3,254.0,24.1,4.909175083453431,2.3,6.675415573053368,0,1000.0,,,,,378.0,272.79122856989943,367.2352933973262,1.0
488,176,previous_db,False,160.0,200.0,28.2,5.310367218940701,0.94,0.625,0,1000.0,,,,,1099.0,403.7578403904994,482.70688642129073,1.0
489,177,previous_db,False,75.0,100.0,27.64,5.2573757712379665,1.5,6.0,0,1000.0,,,,,180.0,91.08403523669776,125.45288164763332,1.0
490,33,previous_db,False,121.67,159.44,15.29,3.9102429592034302,0.66,1.984877126654064,0,1000.0,,,,,230.0,176.53770527777758,205.08662248366304,1.0
491,173,previous_db,False,80.77,119.38,49.47,7.033491309442274,1.5,2.358548966200322,0,1000.0,,,,,243.0,150.08958739723084,182.3670282161739,1.0
492,59,previous_db,False,117.0,203.0,25.93,5.0921508225896055,1.9,4.987179487179487,0,1000.0,,,,,292.0,251.6581673730364,352.4032249126804,1.0
493,71,previous_db,False,99.0,98.17,23.55,4.852834223420372,0.4,5.373737373737374,0,1000.0,,,,,148.0,125.03897875833894,123.1980581501266,1.0
494,125,previous_db,False,107.0,450.0,30.29,5.503635162326805,1.06,11.91588785046729,0,1000.0,,,,,397.0,426.9963199461904,384.99370643731487,1.0
495,178,previous_db,False,83.0,80.11,37.99,6.163602842493991,1.75,3.060240963855422,0,1000.0,,,,,149.0,110.14562664607018,165.03973925572612,1.0
496,111,previous_db,False,127.0,119.38,24.89,4.988987873306569,0.75,5.401574803149606,0,1000.0,,,,,202.0,206.06088055424468,251.47509463777632,1.0
497,111,previous_db,False,95.0,150.0,39.9,6.316644678941502,1.49,7.105263157894737,0,1000.0,,,,,320.0,194.06627447111975,239.435077174444,1.0
498,179,previous_db,False,80.0,179.86,12.73,3.5679125549822546,1.34,7.9375,0,1000.0,,,,,152.0,97.90785909037992,127.8683183737726,1.0
499,52,previous_db,False,114.3,203.0,21.09,4.592385001282014,1.05,6.898512685914261,0,1000.0,,,,,343.0,219.85103959057184,259.7956866666174,1.0
500,49,previous_db,False,200.0,150.0,97.75,9.886859966642595,2.62,5.125,0,1000.0,,,,,1450.0,913.5458609177758,1300.9644988236528,1.0
501,84,previous_db,False,35.0,100.0,35.33,5.943904440685432,1.28,7.714285714285714,0,1000.0,,,,,57.0,37.07213199655504,37.700128495810695,1.0
502,180,previous_db,False,91.0,200.0,21.18,4.602173399601541,1.5,8.06043956043956,0,1000.0,,,,,252.0,160.8686030091999,201.6553367892953,1.0
503,104,previous_db,False,40.5,100.0,28.8,5.366563145999495,0.69,6.666666666666667,0,1000.0,,,,,57.0,40.30895344281119,35.895415261693294,1.0
504,163,previous_db,False,125.0,508.0,33.93,5.82494635168428,1.52,7.112,0,1000.0,,,,,580.0,608.2059483647624,603.4779053658197,1.0
505,28,previous_db,False,82.0,173.57,19.17,4.378355855797928,1.33,8.408536585365853,0,1000.0,,,,,240.0,121.11800619261376,149.85117035570025,1.0
506,124,previous_db,False,82.0,201.0,12.35,3.5142566781611158,0.89,5.280487804878049,0,1000.0,,,,,215.0,107.64842942489706,120.4035851645084,1.0
507,105,previous_db,False,100.0,150.0,33.15,5.757603668193912,0.56,7.7,0,1000.0,,,,,174.0,190.00092105039917,176.97830693255972,1.0
508,181,previous_db,False,106.0,180.0,53.36,7.30479294709987,0.52,9.339622641509434,0,1000.0,,,,,361.0,292.3167759392492,237.0643477917611,1.0
509,182,previous_db,False,60.5,102.0,19.1,4.370354676682432,1.89,6.297520661157025,0,1000.0,,,,,105.0,56.715185227977095,84.0938925011529,1.0
510,111,previous_db,False,70.0,150.0,71.25,8.440971508067067,1.52,9.642857142857142,0,1000.0,,,,,258.0,171.58806881598736,177.73290280575668,1.0
511,111,previous_db,False,127.0,119.38,24.89,4.988987873306569,0.75,5.401574803149606,0,1000.0,,,,,201.0,206.06088055424468,251.47509463777632,1.0
512,183,previous_db,False,124.0,250.0,33.3,5.770615218501403,1.53,7.056451612903226,0,1000.0,,,,,483.0,353.25582781265183,423.3591859886576,1.0
513,21,previous_db,False,124.0,203.0,13.3,3.646916505762094,1.0,4.705645161290323,0,1000.0,,,,,254.0,195.19522502784665,250.6870399010604,1.0
514,27,previous_db,False,114.0,254.0,26.52,5.149757275833493,2.49,6.684210526315789,0,1000.0,,,,,512.0,285.17625475121207,377.56093215512914,1.0
515,184,previous_db,False,63.2,152.0,15.53,3.9408120990476063,0.89,5.632911392405063,0,1000.0,,,,,88.0,70.7487880001639,76.56231039233646,1.0
516,27,previous_db,False,114.0,254.0,25.21,5.020956084253277,3.73,6.684210526315789,0,1000.0,,,,,534.0,278.04367753350346,371.23891235993966,1.0
517,185,previous_db,False,172.0,158.65,31.07,5.574047003748713,0.46,3.976744186046512,0,1000.0,,,,,503.0,418.4480340318908,420.1492462782253,1.0
518,186,previous_db,False,101.0,109.96,11.54,3.3970575502926055,0.7,5.0,0,1000.0,,,,,183.0,95.54287953115292,124.68424804332328,1.0
519,62,previous_db,False,107.0,120.0,54.28,7.367496182557545,0.51,9.25233644859813,0,1000.0,,,,,318.0,236.21283150714507,212.61358712689963,1.0
520,62,previous_db,False,108.0,360.0,52.44,7.241546796092669,0.51,9.166666666666666,0,1000.0,,,,,287.0,483.1420984654544,325.2288757857098,1.0
521,187,previous_db,False,30.0,76.0,26.33,5.1312766442669995,1.77,5.516666666666667,0,1000.0,,,,,31.0,21.53904684197516,26.46711342001496,1.0
522,22,previous_db,False,107.0,100.0,34.02,5.8326666285670745,1.41,13.55140186915888,0,1000.0,,,,,211.0,170.5278077660944,244.1745331693828,1.0
523,93,previous_db,False,93.0,117.81,25.12,5.011985634456667,1.52,6.559139784946237,0,1000.0,,,,,214.0,129.7053546607927,184.88167104943125,1.0
524,160,previous_db,False,60.0,100.0,37.05,6.08687111741328,1.95,7.5,0,1000.0,,,,,135.0,77.1328307998611,103.815089537075,1.0
525,104,previous_db,False,40.5,100.0,31.88,5.646237685397241,1.99,6.666666666666667,0,1000.0,,,,,85.0,42.40962526591778,52.85453448160348,1.0
526,140,previous_db,False,80.0,179.86,13.71,3.702701716314724,1.34,4.81875,0,1000.0,,,,,181.0,101.60663758096308,131.0687942111784,1.0
527,188,previous_db,False,63.2,127.0,18.63,4.316248370981447,0.89,5.830696202531645,0,1000.0,,,,,88.0,68.48696951996384,75.54918156132571,1.0
528,111,previous_db,False,95.0,150.0,65.55,8.096295449154509,1.49,7.105263157894737,0,1000.0,,,,,356.0,248.742485084374,282.523367983686,1.0
529,19,previous_db,False,118.0,254.0,13.36,3.655133376499413,1.17,6.457627118644067,0,1000.0,,,,,302.0,211.7883697971601,265.4110257389885,1.0
530,48,previous_db,False,200.0,196.35,23.77,4.8754486972995625,0.34,5.32,0,1000.0,,,,,489.0,510.149400070116,476.6225760315255,1.0
531,116,previous_db,False,120.0,235.62,25.2,5.019960159204453,1.11,5.875,0,1000.0,,,,,332.0,282.7753999197,321.3436971013749,1.0
532,189,previous_db,False,240.0,392.7,26.18,5.1166395221864125,1.31,4.479166666666667,0,1000.0,,,,,1662.0,1025.5759511777503,1231.457617178102,1.0
533,104,previous_db,False,40.5,100.0,31.88,5.646237685397241,0.6,6.666666666666667,0,1000.0,,,,,49.0,42.40962526591778,35.44173522559852,1.0
534,22,previous_db,False,107.0,100.0,37.28,6.105735008989499,0.53,13.55140186915888,0,1000.0,,,,,165.0,178.51142062262315,181.6769442298581,1.0
